Repository: prachetpoddar/HT10016-critical-current-prediction

# Substructure-conditional critical current density prediction

Data and analysis code for manuscript HT10016, submitted to *PRX Intelligence*.

Poddar, Chowdhury and Hossain, *Substructure-Conditional Critical Current Density
Prediction from Heterogeneous Superconductor Literature*.

Every count, ratio, figure and validation result in the manuscript and the
Supplemental Material is produced by the code here from the tables here. Where
the paper applies a screen at the reporting layer rather than inside the
dispatch routine, that screen is written out in `audit/`, so no printed number
depends on a step that exists only in the prose.

## Where everything is

If you have come here from the paper and want one thing, it is probably one of
these four.

| you want | open |
|---|---|
| the extracted dataset | `data/`, and `data/phase_3_p31_jc_anchor_per_paper_repaired.csv` first |
| the predictions the paper reports | `data/phase_3_p57_de_novo_predictions.csv` |
| the code that produced a number | `analysis/`, indexed by section in the table below |
| the evidence behind a correction the paper reports on itself | `audit/` |

The documents in `out_final52/` are the three files as submitted to the
journal, kept here so that a claim can be read next to the file behind it.
Source articles are not redistributed, for the reason given under What is not
here below.

    HT10016-critical-current-prediction/
      README.md            this file
      environment.yml      the environment the deposited results were produced in
      data/                the extracted dataset, 144 files
        phase_3_p31_jc_anchor_per_paper*.csv      critical-current anchors
        phase_3_form3_fits_partial_cohortB_v2.csv field-axis fits
        phase_3_p44_post_UCLA_beta_T_fits*.csv    temperature-axis fits
        phase_3_p31_variance_decomposition*.csv   the conditioning diagnostic
        phase_3_p57_de_novo_predictions.csv       the candidate dispatch table
        provenance_table_fitcohort_full.csv       one row per source paper
        external_validation/                      the four out-of-corpus cuprates
        extraction_examples/                      four worked extractions
        reextraction/                             the sampled re-extraction
      analysis/            every script that reads or writes the tables, 199 files
      audit/               the evidence behind each self-reported correction, 247 files
      figures/             the deposited figures and the assets behind them, 62 files
      specs/               one digitisation spec per source figure, 29 files
      out_final52/         the three documents as submitted
      LICENSE              CC BY 4.0 for data and documentation, MIT for code

Files ending `.pre_classifier_fix`, and the dated subdirectories of `audit/`,
are earlier states kept on purpose so that a correction can be checked against
what it replaced. They are not working copies.

## Which part of the paper rests on which files

| section | data | code |
|---|---|---|
| II.A, data extraction layer | `specs/`, `data/extraction_examples/` | `analysis/manuscript_figure_s1_extraction_examples.py` |
| II.B, anchors and substructure labels | `data/provenance_table_fitcohort_full.csv`, `audit/hc2_anchor_provenance.csv` | `analysis/apply_jc_anchor_repairs.py` |
| II.C, aggregation architecture | `data/phase_3_p31_jc_anchor_per_paper_repaired.csv` | `analysis/figure_4_source.py` |
| II.D, runtime and refusal logic | `data/phase_3_p57_de_novo_predictions.csv` | `analysis/phase_3_p57_de_novo_predictions.py` and the three steps after it |
| III.A, variance decomposition | `data/phase_3_p31_variance_decomposition_repaired.csv`, `data/anchor_form_permutation.csv` | `analysis/figure_4_source.py`, `analysis/anchor_form_permutation.py` |
| III.B, external validation and the anchor gate | `data/external_validation/` | `analysis/external_anchor_count.py` |
| III.C, family-level applicability bound | `data/phase_3_p47_compound_leave_out_MAE.csv` | `analysis/compound_leave_one_out.py` |
| III.D, ranking and universal scaling | `data/functional_form_input.csv`, `data/reduced_variable_scaling.csv` | `analysis/functional_form_comparison.py`, `analysis/scaling_collapse_test.py` |
| III.E, candidate dispatch | `data/phase_3_p57_de_novo_predictions.csv`, `audit/reporting_layer_exclusions.csv` | `analysis/rebuild_dispatch.py` |
| III.F, limitations and the anchor repair | `audit/anchor_repairs.csv`, `audit/withdrawn_records.csv`, `audit/withdrawn_beta_T_papers.csv` | `analysis/withdraw_records.py` |

The figure generators are listed separately under Figures below.

## data/

| file | rows | what one row is |
|---|---:|---|
| `phase_3_p31_jc_anchor_per_paper.csv` | 96 | one critical-current anchor, per paper per sample per isotherm |
| `phase_3_p31_jc_anchor_per_paper_repaired.csv` | 96 | the same, with the repair, the withdrawal reason and the as-deposited value |

File: audit/a10_cohorts/jk_all_fits,_every_family_with_a_descriptor_iron_chalcogenide_11.csv
cohort,arxiv_id,compound_formula,sample_form,sample_identifier,Tc_K_anchor,Hc2_T_used,Hc2_T_default,Hc2_source,n_pts,n_distinct,H_axis_range_normalized,fixed_axis,fixed_axis_value,beta,SE_beta,log_Jc_partial,SE_log_Jc_partial,rms,ok,physicality,paper_key,substructure
B,MAGLAB_Co122_4_2K,Ba_Fe_Co_2As2,thin_film,unspecified,22.0,39.89,50.0,Tier_2_per_substructure_Hirr_ratio_0.6,18,9,0.2005515166708448,T,4.2,1.041648755608123,0.1045102534471966,6.530873278485046,0.0070605642846553,0.0134864587956757,True,H_axis_applicability_bound,MAGLAB_Co122_4_2K,iron_pnictide_122
B,MAGLAB_La1111_4_2K,LaFeAsO_F_doped,thin_film,unspecified,26.0,50.25,86.0,Tier_2_per_substructure_Hirr_ratio_0.6,14,8,0.1691542288557214,T,4.2,14.319678312687174,6.432764518595824,4.491151112498312,0.2950371633461441,0.6334131093178511,True,H_axis_applicability_bound,MAGLAB_La1111_4_2K,iron_pnictide_1111
B,MAGLAB_Nd1111_10K,NdFeAsO_F_doped,thin_film,unspecified,50.0,115.2,200.0,Tier_2_per_substructure_Hirr_ratio_0.6,72,60,0.1388877326388888,T,10.0,13.037687268649494,1.822557884927336,6.580653084631403,0.0647609434052607,0.3086985964976597,True,H_axis_applicability_bound,MAGLAB_Nd1111_10K,iron_pnictide_1111
B,MAGLAB_Nd1111_4_2K,NdFeAsO_F_doped,thin_film,unspecified,50.0,119.15,200.0,Tier_2_per_substructure_Hirr_ratio_0.6,10,10,0.0755350398657154,T,4.2,15.959569941022975,0.877692678962948,6.48420415519303,0.0176112058446617,0.0270216965112726,True,H_axis_applicability_bound,MAGLAB_Nd1111_4_2K,iron_pnictide_1111
B,MAGLAB_Ni122_4_2K,BaFe2_NiAs2,thin_film,unspecified,20.0,24.09,60.0,Tier_2_per_substructure_Hirr_ratio_0.6,24,12,0.933997509339975,T,4.2,2.173233649253015,0.3671701049107111,5.343066567343083,0.1734188265827653,0.6001644239158043,True,ok,MAGLAB_Ni122_4_2K,iron_pnictide_122
B,MAGLAB_P122_4_2K,BaFe2_PAs2,thin_film,unspecified,30.0,20.59,35.0,Tier_2_per_substructure_Hirr_ratio_0.6,30,16,0.4371053909664886,T,4.2,3.008053302362028,0.3248616004739282,6.567441677034202,0.0369232196643171,0.1410027010320707,True,ok,MAGLAB_P122_4_2K,iron_pnictide_122
B,MAGLAB_Sm1111_4_2K,SmFeAsO_F_doped,thin_film,unspecified,55.0,51.3,150.0,Tier_2_per_substructure_Hirr_ratio_0.6,44,28,0.8771929824561404,T,4.2,0.6839222465432688,0.1624377612796877,5.907679974059799,0.0615533337446014,0.2712094714927741,True,ok,MAGLAB_Sm1111_4_2K,iron_pnictide_1111
B,elsevier_10.1016_0921-4534(96)00225-0,YBaCuO,bulk,CeO2 + PtO2 doped sample,92.0,130.0,130.0,Tier_3_literature_default,7,7,0.0384615384615384,T,77.0,29.999999807116104,19.15862876443117,4.525563123928183,0.1826976907426942,0.25225670352831,True,H_axis_applicability_bound,elsevier_10.1016_0921-4534(96)00225-0,cuprate_RBCO
B,elsevier_10.1016_0921-4534(96)00225-0,YBaCuO,bulk,CeO2 doped sample,92.0,130.0,130.0,Tier_3_literature_default,7,7,0.0384615384615384,T,77.0,29.99999999189082,25.65988387714313,4.354312611780031,0.2446939997307356,0.3378570433444236,True,H_axis_applicability_bound,elsevier_10.1016_0921-4534(96)00225-0,cuprate_RBCO
B,elsevier_10.1016_0921-4534(96)00225-0,YBaCuO,bulk,PtO2 doped sample,92.0,130.0,130.0,Tier_3_literature_default,7,7,0.0384615384615384,T,77.0,29.999999995246128,27.044281501398647,4.294295837567184,0.2578956903824398,0.3560850691569786,True,H_axis_applicability_bound,elsevier_10.1016_0921-4534(96)00225-0,cuprate_RBCO
B,elsevier_10.1016_j.ceramint.2024.10.058,La2SrCuO4,bulk,LSCO-CS,38.0,50.0,50.0,Tier_3_literature_default,10,10,0.09,T,5.0,4.812535657813259,0.3419036343421764,3.318616383676887,0.0095974979055864,0.012773349208542,True,H_axis_applicability_bound,elsevier_10.1016_j.ceramint.2024.10.058,cuprate_LSCO
B,elsevier_10.1016_j.ceramint.2024.10.058,La2SrCuO4,bulk,Nitrogen-1,38.0,50.0,50.0,Tier_3_literature_default,10,10,0.09,T,5.0,4.991701402432754,0.1344929047225497,3.36786461918286,0.0037753192550314,0.0050245887239585,True,H_axis_applicability_bound,elsevier_10.1016_j.ceramint.2024.10.058,cuprate_LSCO
B,elsevier_10.1016_j.ceramint.2024.10.058,La2SrCuO4,bulk,Nitrogen-2,38.0,50.0,50.0,Tier_3_literature_default,10,10,0.09,T,5.0,5.8359787175665145,0.1345689506137939,3.355269957863229,0.0037774540199617,0.0050274292986141,True,H_axis_applicability_bound,elsevier_10.1016_j.ceramint.2024.10.058,cuprate_LSCO
B,elsevier_10.1016_j.ceramint.2024.10.058,La2SrCuO4,bulk,Vac-1,38.0,50.0,50.0,Tier_3_literature_default,9,9,0.08,T,5.0,5.49680351131837,0.4527952207112264,3.2469486146272986,0.0114806717133128,0.0141477136345976,True,H_axis_applicability_bound,elsevier_10.1016_j.ceramint.2024.10.058,cuprate_LSCO
B,elsevier_10.1016_j.ceramint.2024.10.058,La2SrCuO4,bulk,Vac-2,38.0,50.0,50.0,Tier_3_literature_default,9,9,0.08,T,5.0,8.020191215569568,0.7476712877617875,3.144730799455582,0.0189572856170925,0.0233611976667535,True,H_axis_applicability_bound,elsevier_10.1016_j.ceramint.2024.10.058,cuprate_LSCO
B,elsevier_10.1016_j.jallcom.2013.04.183,Bi2Sr2-xNixCa2Cu3O,bulk,N1,110.0,100.0,100.0,Tier_3_literature_default,7,7,0.015,T,10.0,29.99999999999582,28.639383557641917,3.688983107625284,0.1127991415879556,0.140113490013611,True,H_axis_applicability_bound,elsevier_10.1016_j.jallcom.2013.04.183,cuprate_BSCCO
B,elsevier_10.1016_j.jallcom.2013.04.183,Bi2Sr2-xNixCa2Cu3O,bulk,N1,110.0,100.0,100.0,Tier_3_literature_default,7,7,0.015,T,25.0,29.99999999999843,31.841562050301825,3.603921762992584,0.1254112428559294,0.1557796133423171,True,H_axis_applicability_bound,elsevier_10.1016_j.jallcom.2013.04.183,cuprate_BSCCO
B,elsevier_10.1016_j.jallcom.2013.04.183,Bi2Sr2-xNixCa2Cu3O,bulk,N2,110.0,100.0,100.0,Tier_3_literature_default,7,7,0.015,T,10.0,29.999999999970512,24.337731615684127,3.668840201310722,0.095856642542913,0.1190683629548788,True,H_axis_applicability_bound,elsevier_10.1016_j.jallcom.2013.04.183,cuprate_BSCCO
B,elsevier_10.1016_j.jallcom.2013.04.183,Bi2Sr2-xNixCa2Cu3O,bulk,N2,110.0,100.0,100.0,Tier_3_literature_default,7,7,0.015,T,25.0,30.0,35.320456361676946,3.572933871028417,0.1391132300500049,0.1727995436692883,True,H_axis_applicability_bound,elsevier_10.1016_j.jallcom.2013.04.183,cuprate_BSCCO
B,elsevier_10.1016_j.jallcom.2013.04.183,Bi2Sr2-xNixCa2Cu3O,bulk,N3,110.0,100.0,100.0,Tier_3_literature_default,7,7,0.015,T,10.0,29.9999999997611,21.094404392912423,3.635077379711335,0.0830824693918669,0.1032009160846883,True,H_axis_applicability_bound,elsevier_10.1016_j.jallcom.2013.04.183,cuprate_BSCCO
B,elsevier_10.1016_j.jallcom.2013.04.183,Bi2Sr2-xNixCa2Cu3O,bulk,N3,110.0,100.0,100.0,Tier_3_literature_default,7,7,0.015,T,25.0,29.999999999999638,36.75996597011376,3.5268793405347547,0.1447828773582497,0.1798420909552827,True,H_axis_applicability_bound,elsevier_10.1016_j.jallcom.2013.04.183,cuprate_BSCCO
B,elsevier_10.1016_j.jallcom.2013.04.183,Bi2Sr2-xNixCa2Cu3O,bulk,N4,110.0,100.0,100.0,Tier_3_literature_default,7,7,0.015,T,10.0,29.999999999833648,20.19905452359546,3.795952275763076,0.0795560383726456,0.098820557188596,True,H_axis_applicability_bound,elsevier_10.1016_j.jallcom.2013.04.183,cuprate_BSCCO
B,elsevier_10.1016_j.jallcom.2013.04.183,Bi2Sr2-xNixCa2Cu3O,bulk,N4,110.0,100.0,100.0,Tier_3_literature_default,7,7,0.015,T,25.0,29.99999999999787,29.39822756996729,3.7083120050128895,0.1157879114380241,0.1438259915454515,True,H_axis_applicability_bound,elsevier_10.1016_j.jallcom.2013.04.183,cuprate_BSCCO
B,elsevier_10.1016_j.jallcom.2023.170146,MgB2,bulk,MgB2_10K,39.0,5.0,15.5,Tier_1_direct_match_at_10.0K_term_H_irr_Birr,58,57,0.9375000000000002,T,10.0,1.7913601054743344,0.0842458389216258,5.48501191031671,0.0368156996939851,0.1952565445271811,True,ok,elsevier_10.1016_j.jallcom.2023.170146,conventional_AlB2
B,elsevier_10.1016_j.jallcom.2023.170146,MgB2,bulk,MgB2_15K,39.0,4.0,15.5,Tier_1_direct_match_at_15.0K_term_H_irr_Birr,51,51,0.9209280303030304,T,15.0,1.7765614999947452,0.0729695232078468,5.503791135239047,0.0290536201991617,0.1481867431373292,True,ok,elsevier_10.1016_j.jallcom.2023.170146,conventional_AlB2
B,elsevier_10.1016_j.jallcom.2023.170146,MgB2,bulk,MgB2_20K,39.0,3.0,15.5,Tier_1_direct_match_at_20.0K_term_H_irr_Birr,21,21,0.9217171717171716,T,20.0,1.4734698228805705,0.1016588122548142,5.443860417495315,0.0429735868097675,0.1377262406335595,True,ok,elsevier_10.1016_j.jallcom.2023.170146,conventional_AlB2
B,elsevier_10.1016_j.jallcom.2023.170146,MgB2,bulk,MgB2_25K,39.0,2.5,15.5,Tier_1_linear_interp_20.0K_to_30.0K,17,17,0.8863636363636364,T,25.0,1.9289744645699531,0.1108747441111336,5.338596491448894,0.0414309506443505,0.1175907995898172,True,ok,elsevier_10.1016_j.jallcom.2023.170146,conventional_AlB2
B,elsevier_10.1016_j.jallcom.2023.170146,MgB2,bulk,MgB2_30K,39.0,2.0,15.5,Tier_1_direct_match_at_30.0K_term_H_irr_Birr,13,13,0.7907196969696971,T,30.0,3.185977073396232,0.0892326811104013,5.1863788403346,0.0272855225219261,0.0621990682272343,True,ok,elsevier_10.1016_j.jallcom.2023.170146,conventional_AlB2
B,elsevier_10.1016_j.jallcom.2023.170146,MgB2,bulk,MgB2_35K,39.0,1.5,15.5,Tier_1_direct_match_at_35.0K_term_H_irr_Birr,17,17,0.9280303030302972,T,35.0,1.2332200169685257,0.7408706510074851,3.758231361108494,0.3577398865199749,0.9781424086856998,True,ok,elsevier_10.1016_j.jallcom.2023.170146,conventional_AlB2
B,elsevier_10.1016_j.jallcom.2023.170384,LaFeAsO,single_crystal,LaFeAsO_2K,26.0,9.2,86.0,Tier_1_direct_match_at_2.0K_term_both_Hc2_and_H_irr,13,13,0.6512817462677691,T,2.0,3.1626650680656425,0.1892680333245923,6.324598106936781,0.0451692379688394,0.088242835242476,True,ok,elsevier_10.1016_j.jallcom.2023.170384,iron_pnictide_1111
B,elsevier_10.1016_j.jallcom.2023.170384,LaFeAsO,single_crystal,LaFeAsO_5K,26.0,8.0,86.0,Tier_1_direct_match_at_5.0K_term_both_Hc2_and_H_irr,7,7,0.3744870041039671,T,5.0,10.692565346999295,1.3416066726189408,6.222245789063345,0.156849789968264,0.2034388773623215,True,ok,elsevier_10.1016_j.jallcom.2023.170384,iron_pnictide_1111
B,elsevier_10.1016_j.jallcom.2023.170384,LaFeAsO,single_crystal,LaFeAsO_8K,26.0,5.75,86.0,Tier_1_linear_interp_7.0K_to_9.0K,4,4,0.2597989650865402,T,8.0,19.177838830723264,0.8212478222945723,5.946760813833423,0.0656233047388392,0.0565955619363309,True,H_axis_applicability_bound,elsevier_10.1016_j.jallcom.2023.170384,iron_pnictide_1111
B,elsevier_10.1016_j.jpcs.2026.113652,Bi1.6Pb0.4Sr2Ca2Cu3O10,bulk,Co0,110.0,100.0,100.0,Tier_3_literature_default,6,6,0.005,T,5.0,29.99999997124596,131.9744336375446,6.138417126459371,0.2237556556959613,0.1964585828169923,True,H_axis_applicability_bound,elsevier_10.1016_j.jpcs.2026.113652,cuprate_BSCCO
B,elsevier_10.1016_j.jpcs.2026.113652,Bi1.6Pb0.4Sr2Ca2Cu3O10,bulk,Co0,110.0,100.0,100.0,Tier_3_literature_default,6,6,0.025,T,20.0,29.99999900817464,15.942133148778616,6.257064583606886,0.1690174203646679,0.1209705291145626,True,H_axis_applicability_bound,elsevier_10.1016_j.jpcs.2026.113652,cuprate_BSCCO
B,elsevier_10.1016_j.jpcs.2026.113652,Bi1.6Pb0.4Sr2Ca2Cu3O10,bulk,Co0,110.0,100.0,100.0,Tier_3_literature_default,6,6,0.025,T,50.0,29.999997562355304,6.323254101544617,6.674775503394321,0.1502595179139861,0.0495008527254604,True,H_axis_applicability_bound,elsevier_10.1016_j.jpcs.2026.113652,cuprate_BSCCO
B,elsevier_10.1016_j.jpcs.2026.113652,Bi1.6Pb0.4Sr2Ca2Cu3O10,bulk,Co1,110.0,100.0,100.0,Tier_3_literature_default,6,6,0.005,T,5.0,29.999998288737597,69.76538118875513,6.321397414672149,0.1182834999854689,0.1038535545619128,True,H_axis_applicability_bound,elsevier_10.1016_j.jpcs.2026.113652,cuprate_BSCCO
B,elsevier_10.1016_j.jpcs.2026.113652,Bi1.6Pb0.4Sr2Ca2Cu3O10,bulk,Co2,110.0,100.0,100.0,Tier_3_literature_default,6,6,0.005,T,5.0,29.9999998885131,109.24805824308646,6.361741803281722,0.18522426319662,0.1626278735161473,True,H_axis_applicability_bound,elsevier_10.1016_j.jpcs.2026.113652,cuprate_BSCCO
B,elsevier_10.1016_j.jpcs.2026.113652,Bi1.6Pb0.4Sr2Ca2Cu3O10,bulk,Co3,110.0,100.0,100.0,Tier_3_literature_default,6,6,0.005,T,5.0,29.99999941123929,82.46955393353959,6.462085134438504,0.1398227448580373,0.1227651283897966,True,H_axis_applicability_bound,elsevier_10.1016_j.jpcs.2026.113652,cuprate_BSCCO
B,elsevier_10.1016_j.matchemphys.2023.128348,MgB2,bulk,X01,39.0,3.0,15.5,Tier_1_direct_match_at_20.0K_term_H_irr_Birr,5,5,0.6666666666666666,T,20.0,2.776516435926349,0.3674610005062925,4.819420388647993,0.0979876697420954,0.1072389269307782,True,ok,elsevier_10.1016_j.matchemphys.2023.128348,conventional_AlB2
B,elsevier_10.1016_j.matchemphys.2023.128348,MgB2,bulk,X02,39.0,3.0,15.5,Tier_1_direct_match_at_20.0K_term_H_irr_Birr,5,5,0.6666666666666666,T,20.0,2.609771096116281,0.159197652837177,5.0351081384580825,0.0424518716037194,0.0464598570718574,True,ok,elsevier_10.1016_j.matchemphys.2023.128348,conventional_AlB2
B,elsevier_10.1016_j.matchemphys.2023.128348,MgB2,bulk,X03,39.0,3.0,15.5,Tier_1_direct_match_at_20.0K_term_H_irr_Birr,5,5,0.6666666666666666,T,20.0,2.518592769878972,0.1740100347841891,5.144504844737414,0.0464017628514274,0.0507826672693302,True,ok,elsevier_10.1016_j.matchemphys.2023.128348,conventional_AlB2
B,elsevier_10.1016_j.matchemphys.2023.128348,MgB2,bulk,X04,39.0,3.0,15.5,Tier_1_direct_match_at_20.0K_term_H_irr_Birr,5,5,0.6666666666666666,T,20.0,2.336583465626456,0.1187855541494855,5.155627541325739,0.0316755244427878,0.034666088902995,True,ok,elsevier_10.1016_j.matchemphys.2023.128348,conventional_AlB2
B,elsevier_10.1016_j.matpr.2019.05.078,MgB2,wire,mono-5K,39.0,2.5,15.5,Tier_1_direct_match_at_5.0K_term_Hc2,3,3,0.6799999999999999,T,5.0,1.5876771649881465,0.7429272006271876,5.883492349182975,0.315447656675639,0.202604503942605,True,ok,elsevier_10.1016_j.matpr.2019.05.078,conventional_AlB2
B,elsevier_10.1016_j.matpr.2019.05.078,MgB2,wire,multi-5K,39.0,2.5,15.5,Tier_1_direct_match_at_5.0K_term_Hc2,3,3,0.6799999999999999,T,5.0,1.6643944033887998,0.74211407452907,5.791065446039283,0.3151024047677053,0.2023827684456566,True,ok,elsevier_10.1016_j.matpr.2019.05.078,conventional_AlB2
B,elsevier_10.1016_j.mtphys.2022.100783,"Ba(Fe,Co)2As2",polycrystal,Polycrystal,22.0,4.5,50.0,Tier_1_extrapolated_to_low_T_anchor_18.0K,4,4,0.7777777777777778,T,4.2,0.3065084603671735,0.044608650772612,5.887064559451677,0.0221955714110408,0.0227717377227254,True,ok,elsevier_10.1016_j.mtphys.2022.100783,iron_pnictide_122
B,elsevier_10.1016_j.mtphys.2022.100783,"Ba(Fe,Co)2As2",polycrystal,Polycrystal,22.0,4.5,50.0,Tier_1_extrapolated_to_low_T_anchor_18.0K,4,4,0.7777777777777778,T,6.0,0.3381881764791785,0.0469880332045984,5.858914894613055,0.0233794619484157,0.023986359622168,True,ok,elsevier_10.1016_j.mtphys.2022.100783,iron_pnictide_122
B,elsevier_10.1016_j.mtphys.2022.100783,"Ba(Fe,Co)2As2",polycrystal,Polycrystal,22.0,4.5,50.0,Tier_1_extrapolated_to_low_T_anchor_18.0K,4,4,0.7777777777777778,T,8.0,0.3775417228705511,0.0494584555997802,5.829125433590956,0.0246086502086876,0.0252474567058803,True,ok,elsevier_10.1016_j.mtphys.2022.100783,iron_pnictide_122
B,elsevier_10.1016_j.mtphys.2022.100783,"Ba(Fe,Co)2As2",polycrystal,Polycrystal,22.0,4.5,50.0,Tier_1_extrapolated_to_low_T_anchor_18.0K,4,4,0.7777777777777778,T,10.0,0.427930273986556,0.0518834002608832,5.797653148949851,0.0258152090791993,0.0264853359525123,True,ok,elsevier_10.1016_j.mtphys.2022.100783,iron_pnictide_122
B,elsevier_10.1016_j.mtphys.2022.100783,"Ba(Fe,Co)2As2",polycrystal,Polycrystal,22.0,4.5,50.0,Tier_1_extrapolated_to_low_T_anchor_18.0K,4,4,0.7777777777777778,T,12.0,0.4951735149192295,0.053930907380449,5.764626466926182,0.026833972522974,0.0275305453505172,True,ok,elsevier_10.1016_j.mtphys.2022.100783,iron_pnictide_122
B,elsevier_10.1016_j.mtphys.2022.100783,"Ba(Fe,Co)2As2",polycrystal,Polycrystal,22.0,4.5,50.0,Tier_1_extrapolated_to_low_T_anchor_18.0K,4,4,0.7777777777777778,T,14.0,0.5905290818691102,0.0547673897200724,5.730662083288469,0.0272501727502513,0.0279575491659855,True,ok,elsevier_10.1016_j.mtphys.2022.100783,iron_pnictide_122
B,elsevier_10.1016_j.mtphys.2022.100783,"Ba(Fe,Co)2As2",polycrystal,Polycrystal,22.0,4.5,50.0,Tier_1_extrapolated_to_low_T_anchor_18.0K,4,4,0.7777777777777778,T,16.0,0.7400032498568847,0.0520709521465022,5.697954146705582,0.0259085278395549,0.0265810770277037,True,ok,elsevier_10.1016_j.mtphys.2022.100783,iron_pnictide_122
B,elsevier_10.1016_j.mtphys.2022.100783,"Ba(Fe,Co)2As2",polycrystal,Polycrystal,22.0,7.0,50.0,Tier_1_direct_match_at_21.0K_term_H_irr_Birr,5,5,0.7857142857142857,T,21.0,2.0318848862207117,0.4977109553283936,5.21625336030008,0.208382099812955,0.2589401026783602,True,ok,elsevier_10.1016_j.mtphys.2022.100783,iron_pnictide_122
B,elsevier_10.1016_j.mtphys.2022.100783,"Ba(Fe,Co)2As2",single_crystal,Single crystal,22.0,4.5,50.0,Tier_1_extrapolated_to_low_T_anchor_18.0K,4,4,0.7777777777777778,T,4.2,0.2584991142801328,0.040298581558324,5.938873932801721,0.0200510446993078,0.0205715413818731,True,ok,elsevier_10.1016_j.mtphys.2022.100783,iron_pnictide_122
B,elsevier_10.1016_j.mtphys.2022.100783,"Ba(Fe,Co)2As2",single_crystal,Single crystal,22.0,4.5,50.0,Tier_1_extrapolated_to_low_T_anchor_18.0K,4,4,0.7777777777777778,T,6.0,0.3065084603671735,0.044608650772612,5.887064559451677,0.0221955714110408,0.0227717377227254,True,ok,elsevier_10.1016_j.mtphys.2022.100783,iron_pnictide_122
B,elsevier_10.1016_j.mtphys.2022.100783,"Ba(Fe,Co)2As2",single_crystal,Single crystal,22.0,4.5,50.0,Tier_1_extrapolated_to_low_T_anchor_18.0K,4,4,0.7777777777777778,T,8.0,0.3775417228705511,0.0494584555997802,5.829125433590956,0.0246086502086876,0.0252474567058803,True,ok,elsevier_10.1016_j.mtphys.2022.100783,iron_pnictide_122
B,elsevier_10.1016_j.mtphys.2022.100783,"Ba(Fe,Co)2As2",single_crystal,Single crystal,22.0,4.5,50.0,Tier_1_extrapolated_to_low_T_anchor_18.0K,4,4,0.7777777777777778,T,10.0,0.427930273986556,0.0518834002608832,5.797653148949851,0.0258152090791993,0.0264853359525123,True,ok,elsevier_10.1016_j.mtphys.2022.100783,iron_pnictide_122
B,elsevier_10.1016_j.mtphys.2022.100783,"Ba(Fe,Co)2As2",single_crystal,Single crystal,22.0,4.5,50.0,Tier_1_extrapolated_to_low_T_anchor_18.0K,4,4,0.7777777777777778,T,12.0,0.4951735149192295,0.053930907380449,5.764626466926182,0.026833972522974,0.0275305453505172,True,ok,elsevier_10.1016_j.mtphys.2022.100783,iron_pnictide_122
B,elsevier_10.1016_j.mtphys.2022.100783,"Ba(Fe,Co)2As2",single_crystal,Single crystal,22.0,4.5,50.0,Tier_1_extrapolated_to_low_T_anchor_18.0K,4,4,0.7777777777777778,T,14.0,0.5905290818691102,0.0547673897200724,5.730662083288469,0.0272501727502513,0.0279575491659855,True,ok,elsevier_10.1016_j.mtphys.2022.100783,iron_pnictide_122
B,elsevier_10.1016_j.mtphys.2022.100783,"Ba(Fe,Co)2As2",single_crystal,Single crystal,22.0,4.5,50.0,Tier_1_extrapolated_to_low_T_anchor_18.0K,4,4,0.7777777777777778,T,16.0,0.7400032498568847,0.0520709521465022,5.697954146705582,0.0259085278395549,0.0265810770277037,True,ok,elsevier_10.1016_j.mtphys.2022.100783,iron_pnictide_122
B,elsevier_10.1016_j.mtphys.2022.100783,"Ba(Fe,Co)2As2",single_crystal,Single crystal,22.0,4.5,50.0,Tier_1_extrapolated_to_low_T_anchor_18.0K,4,4,0.7777777777777778,T,17.0,0.7889815008385456,0.0677411233921125,5.644766721618954,0.0337054098098563,0.0345803551616039,True,ok,elsevier_10.1016_j.mtphys.2022.100783,iron_pnictide_122
B,elsevier_10.1016_j.mtphys.2022.100783,"Ba(Fe,Co)2As2",single_crystal,Single crystal,22.0,4.5,50.0,Tier_1_direct_match_at_18.0K_term_H_irr_Birr,4,4,0.7777777777777778,T,18.0,0.8608719111058379,0.0890320037271927,5.584398792977684,0.0442989431168349,0.0454488817939214,True,ok,elsevier_10.1016_j.mtphys.2022.100783,iron_pnictide_122
B,elsevier_10.1016_j.mtphys.2022.100783,"Ba(Fe,Co)2As2",single_crystal,Single crystal,22.0,5.0,50.0,Tier_1_direct_match_at_19.0K_term_H_irr_Birr,4,4,0.7,T,19.0,1.3774048505485763,0.1258184886704496,5.546252608249943,0.0466234002979101,0.045928959992024,True,ok,elsevier_10.1016_j.mtphys.2022.100783,iron_pnictide_122
B,elsevier_10.1016_j.mtphys.2022.100783,"Ba(Fe,Co)2As2",single_crystal,Single crystal,22.0,6.0,50.0,Tier_1_direct_match_at_20.0K_term_H_irr_Birr,4,4,0.5833333333333334,T,20.0,2.5994078829980607,0.1790004851035513,5.520299810463274,0.0461903182251449,0.0434892469736427,True,ok,elsevier_10.1016_j.mtphys.2022.100783,iron_pnictide_122
B,elsevier_10.1016_j.mtphys.2022.100783,"Ba(Fe,Co)2As2",single_crystal,Single crystal,22.0,7.0,50.0,Tier_1_direct_match_at_21.0K_term_H_irr_Birr,5,5,0.7857142857142857,T,21.0,2.0318848862207117,0.4977109553283936,5.21625336030008,0.208382099812955,0.2589401026783602,True,ok,elsevier_10.1016_j.mtphys.2022.100783,iron_pnictide_122
B,elsevier_10.1016_j.phpro.2012.03.421,"Ba(Fe,Ru)2As2",single_crystal,Ba(Fe0.63Ru0.37)2As2,20.0,15.3,60.0,Tier_1_extrapolated_to_low_T_anchor_15.0K,6,6,0.0326797385620915,T,2.0,19.056778098711693,2.6289279727727983,5.65243514817675,0.0170145958550122,0.0260526254717557,True,H_axis_applicability_bound,elsevier_10.1016_j.phpro.2012.03.421,iron_pnictide_122
B,elsevier_10.1016_j.phpro.2015.06.160,BaFe2As2,single_crystal,Ba0.64K0.36Fe2As2,20.0,9.0,60.0,Tier_1_direct_match_at_17.7K_term_Hc2,4,4,0.7777777777777778,T,18.0,2.3263800510964,0.5290282131393053,5.830458994213288,0.2632243537928502,0.2700572919109046,True,ok,elsevier_10.1016_j.phpro.2015.06.160,iron_pnictide_122
B,elsevier_10.1016_j.phpro.2015.06.160,BaFe2As2,single_crystal,Ba0.64K0.36Fe2As2,20.0,9.0,60.0,Tier_1_extrapolated_to_low_T_anchor_17.7K,4,4,0.7777777777777778,T,16.0,2.356997636576607,0.5320008500357918,5.7620468986949165,0.2647034237392199,0.27157475653769,True,ok,elsevier_10.1016_j.phpro.2015.06.160,iron_pnictide_122
B,elsevier_10.1016_j.phpro.2015.06.160,BaFe2As2,single_crystal,BaFe1.91Ni0.09As2,20.0,9.0,60.0,Tier_1_extrapolated_to_low_T_anchor_17.7K,4,4,0.7777777777777778,T,15.0,2.143757436440256,0.572008303103688,5.948469292927186,0.2846096161318366,0.2919976865884686,True,ok,elsevier_10.1016_j.phpro.2015.06.160,iron_pnictide_122
B,elsevier_10.1016_j.phpro.2015.06.160,BaFe2As2,single_crystal,BaFe1.91Ni0.09As2,20.0,9.0,60.0,Tier_1_extrapolated_to_low_T_anchor_17.7K,4,4,0.7777777777777778,T,13.0,2.2161404136399403,0.5575967388814473,5.9243771080107335,0.277438967843782,0.2846409005101288,True,ok,elsevier_10.1016_j.phpro.2015.06.160,iron_pnictide_122
B,elsevier_10.1016_j.phpro.2015.06.160,BaFe2As2,single_crystal,BaFe1.91Ni0.09As2,20.0,9.0,60.0,Tier_1_extrapolated_to_low_T_anchor_17.7K,4,4,0.7777777777777778,T,10.0,2.0685651407190835,0.3617696099409688,5.689456161912301,0.1800028227065276,0.184675445677739,True,ok,elsevier_10.1016_j.phpro.2015.06.160,iron_pnictide_122
B,elsevier_10.1016_j.phpro.2015.06.160,BaFe2As2,single_crystal,BaFe1.91Ni0.09As2,20.0,9.0,60.0,Tier_1_extrapolated_to_low_T_anchor_17.7K,4,4,0.7777777777777778,T,7.0,2.035454786765152,0.3126337983889819,5.491070414923148,0.1555547102096283,0.1595926931488044,True,ok,elsevier_10.1016_j.phpro.2015.06.160,iron_pnictide_122
B,elsevier_10.1016_j.physc.2009.05.098,SmFeAsO0.8F0.2,polycrystal,SmFeAsO0.8F0.2_10K,55.0,86.0,86.0,Tier_3_literature_default,29,29,0.5291231064646897,T,10.0,0.8191005304313276,0.2060972990964347,4.658014049652712,0.0333030256329699,0.1084598981703102,True,ok,elsevier_10.1016_j.physc.2009.05.098,iron_pnictide_1111
B,elsevier_10.1016_j.physc.2009.05.098,SmFeAsO0.8F0.2,polycrystal,SmFeAsO0.8F0.2_15K,55.0,86.0,86.0,Tier_3_literature_default,29,29,0.5312566673778535,T,15.0,0.999460911643853,0.1701675137624226,4.450568421116514,0.0275047323256062,0.0896378102139651,True,ok,elsevier_10.1016_j.physc.2009.05.098,iron_pnictide_1111
B,elsevier_10.1016_j.physc.2009.05.098,SmFeAsO0.8F0.2,polycrystal,SmFeAsO0.8F0.2_20K,55.0,86.0,86.0,Tier_3_literature_default,29,29,0.5312566673778538,T,20.0,1.7462413910278185,0.1695791806808605,4.332029182685061,0.0273867192496489,0.0891941260991528,True,ok,elsevier_10.1016_j.physc.2009.05.098,iron_pnictide_1111
B,elsevier_10.1016_j.physc.2009.05.098,SmFeAsO0.8F0.2,polycrystal,SmFeAsO0.8F0.2_25K,55.0,86.0,86.0,Tier_3_literature_default,29,29,0.5301898869212717,T,25.0,3.142558589513029,0.1725549037951167,4.222227291620287,0.0278769781623326,0.0908233616363736,True,ok,elsevier_10.1016_j.physc.2009.05.098,iron_pnictide_1111
B,elsevier_10.1016_j.physc.2009.05.098,SmFeAsO0.8F0.2,polycrystal,SmFeAsO0.8F0.2_2K,55.0,86.0,86.0,Tier_3_literature_default,29,29,0.5323234478344357,T,2.0,1.252188951600094,0.1293747409022235,5.413374506738484,0.0208990826669216,0.0680400899073568,True,ok,elsevier_10.1016_j.physc.2009.05.098,iron_pnictide_1111
B,elsevier_10.1016_j.physc.2009.05.098,SmFeAsO0.8F0.2,polycrystal,SmFeAsO0.8F0.2_30K,55.0,86.0,86.0,Tier_3_literature_default,28,28,0.5067207168764668,T,30.0,5.696707967132056,0.2340625340026829,4.051732902565627,0.0355469182500326,0.1134148655992964,True,ok,elsevier_10.1016_j.physc.2009.05.098,iron_pnictide_1111
B,elsevier_10.1016_j.physc.2009.05.098,SmFeAsO0.8F0.2,polycrystal,SmFeAsO0.8F0.2_35K,55.0,86.0,86.0,Tier_3_literature_default,22,22,0.3499039897589075,T,35.0,12.14492937777908,0.6946298873143557,3.829904640353724,0.0625422542002631,0.1786636438317262,True,ok,elsevier_10.1016_j.physc.2009.05.098,iron_pnictide_1111
B,elsevier_10.1016_j.physc.2009.05.098,SmFeAsO0.8F0.2,polycrystal,SmFeAsO0.8F0.2_40K,55.0,86.0,86.0,Tier_3_literature_default,10,10,0.1120119479411137,T,40.0,29.9999999999988,5.281986668618241,2.827679518860647,0.1576463447375918,0.2489574460983064,True,H_axis_applicability_bound,elsevier_10.1016_j.physc.2009.05.098,iron_pnictide_1111
B,elsevier_10.1016_j.physc.2009.05.098,SmFeAsO0.8F0.2,polycrystal,SmFeAsO0.8F0.2_5K,55.0,86.0,86.0,Tier_3_literature_default,29,29,0.5301898869212717,T,5.0,1.2260348664879732,0.1861944989555156,5.087102319792649,0.0301409930134894,0.098121127059448,True,ok,elsevier_10.1016_j.physc.2009.05.098,iron_pnictide_1111
B,elsevier_10.1016_j.physc.2009.11.051,Ba(Fe0.93Co0.07)2As2,single_crystal,irradiated,22.0,2.5,50.0,Tier_1_direct_match_at_2.0K_term_Hc2,3,3,0.72,T,2.0,0.0651094962464942,0.0154832756629069,5.998092638750618,0.0065634437480626,0.0043222520144328,True,ok,elsevier_10.1016_j.physc.2009.11.051,iron_pnictide_122
B,elsevier_10.1016_j.physc.2009.11.051,Ba(Fe0.93Co0.07)2As2,single_crystal,irradiated,22.0,4.5,50.0,Tier_1_direct_match_at_10.0K_term_Hc2,3,3,0.4,T,10.0,0.0928818220764652,0.0122156448075666,5.9038932528844725,0.0019629644336117,0.0011858861647556,True,ok,elsevier_10.1016_j.physc.2009.11.051,iron_pnictide_122
B,elsevier_10.1016_j.physc.2009.11.051,Ba(Fe0.93Co0.07)2As2,single_crystal,irradiated,22.0,5.0,50.0,Tier_1_direct_match_at_15.0K_term_Hc2,3,3,0.36,T,15.0,0.1445598873344608,0.017248061562061,5.7794699567730055,0.002417247581291,0.0014492975247043,True,ok,elsevier_10.1016_j.physc.2009.11.051,iron_pnictide_122
B,elsevier_10.1016_j.physc.2009.11.051,Ba(Fe0.93Co0.07)2As2,single_crystal,irradiated,22.0,5.5,50.0,Tier_1_direct_match_at_20.0K_term_Hc2,4,4,0.8727272727272727,T,20.0,0.043698835977242,0.0173751019530155,5.68625464551385,0.0092386059639623,0.0101414999455738,True,ok,elsevier_10.1016_j.physc.2009.11.051,iron_pnictide_122
B,elsevier_10.1016_j.physc.2009.11.051,Ba(Fe0.93Co0.07)2As2,single_crystal,unirradiated,22.0,2.5,50.0,Tier_1_direct_match_at_2.0K_term_Hc2,3,3,0.72,T,2.0,0.1129847552597909,0.0255496362773206,5.7752046164108775,0.0108306278353008,0.0071323389189435,True,ok,elsevier_10.1016_j.physc.2009.11.051,iron_pnictide_122
B,elsevier_10.1016_j.physc.2009.11.051,Ba(Fe0.93Co0.07)2As2,single_crystal,unirradiated,22.0,4.5,50.0,Tier_1_direct_match_at_10.0K_term_Hc2,3,3,0.4,T,10.0,0.1249765064977561,0.0161121571118119,5.478229462587759,0.0025891053528063,0.0015641568254694,True,ok,elsevier_10.1016_j.physc.2009.11.051,iron_pnictide_122
B,elsevier_10.1016_j.physc.2009.11.051,Ba(Fe0.93Co0.07)2As2,single_crystal,unirradiated,22.0,5.0,50.0,Tier_1_direct_match_at_15.0K_term_Hc2,3,3,0.36,T,15.0,0.2209102241089527,0.0251836905782842,5.303129879089673,0.0035293938596897,0.002116100949784,True,ok,elsevier_10.1016_j.physc.2009.11.051,iron_pnictide_122
B,elsevier_10.1016_j.physc.2009.11.051,Ba(Fe0.93Co0.07)2As2,single_crystal,unirradiated,22.0,5.5,50.0,Tier_1_direct_match_at_20.0K_term_Hc2,4,4,0.8727272727272727,T,20.0,0.0768548993622197,0.0296110315349868,5.154600124302224,0.0157446358172723,0.017283367632173,True,ok,elsevier_10.1016_j.physc.2009.11.051,iron_pnictide_122
B,elsevier_10.1016_j.physc.2011.02.004,PrFeAsO0.6F0.12,polycrystal,PrFeAsO0.6F0.12_10K,51.0,21.4443,120.0,Tier_1_paper_Hirr_arXiv_1002.0208_Eq5_Tc_48K,62,62,0.6636,T,10.0,0.3727,0.1949,5.5476,0.0287092894518592,0.1654,True,ok,1002.0208v2.pdf,iron_pnictide_1111
B,elsevier_10.1016_j.physc.2011.02.004,PrFeAsO0.6F0.12,polycrystal,PrFeAsO0.6F0.12_15K,51.0,16.8715,120.0,Tier_1_paper_Hirr_arXiv_1002.0208_Eq5_Tc_48K,55,55,0.8312,T,15.0,0.2499,0.0974,5.2521,0.0276508695594497,0.14835,True,ok,1002.0208v2.pdf,iron_pnictide_1111
B,elsevier_10.1016_j.physc.2011.02.004,PrFeAsO0.6F0.12,polycrystal,PrFeAsO0.6F0.12_20K,51.0,12.76,120.0,Tier_1_paper_Hirr_arXiv_1002.0208_Eq5_Tc_48K,52,56,0.983,T,20.0,0.1607,0.0436,4.9645,0.023683585339087,0.10336,True,ok,1002.0208v2.pdf,iron_pnictide_1111
B,elsevier_10.1016_j.physc.2011.02.004,PrFeAsO0.6F0.12,polycrystal,PrFeAsO0.6F0.12_25K,51.0,9.1331,120.0,Tier_1_paper_Hirr_arXiv_1002.0208_Eq5_Tc_48K,51,65,0.9758,T,25.0,0.099,0.061,4.7031,0.0282828616734218,0.13734,True,ok,1002.0208v2.pdf,iron_pnictide_1111
B,elsevier_10.1016_j.physc.2011.02.004,PrFeAsO0.6F0.12,polycrystal,PrFeAsO0.6F0.12_30K,51.0,6.0207,120.0,Tier_1_paper_Hirr_arXiv_1002.0208_Eq5_Tc_48K,60,68,0.9987,T,30.0,0.3412,0.0487,4.4362,0.0298678272723394,0.17614,True,ok,1002.0208v2.pdf,iron_pnictide_1111
B,elsevier_10.1016_j.physc.2011.02.004,PrFeAsO0.6F0.12,polycrystal,PrFeAsO0.6F0.12_7K,51.0,24.4013,120.0,Tier_1_paper_Hirr_arXiv_1002.0208_Eq5_Tc_48K,49,49,0.5984,T,7.0,1.0151,0.2703,5.8434,0.0343070324243684,0.18398,True,ok,1002.0208v2.pdf,iron_pnictide_1111
B,elsevier_10.1016_j.physc.2013.04.060,MgB(2-x)Cx_x_0_0386,wire,MgB(2-x)Cx_x_0_0386_4_2K,39.0,10.5,15.5,Tier_1_direct_match_at_4.2K_term_H_irr_Birr,7,7,0.5720645520311632,T,4.2,2.353999706812804,0.1680707748165542,5.563546710518575,0.0603681948596982,0.0658246440983831,True,ok,elsevier_10.1016_j.physc.2013.04.060,conventional_AlB2
B,elsevier_10.1016_j.physc.2013.04.060,MgB(2-x)Cx_x_0_1202,wire,MgB(2-x)Cx_x_0_1202_4_2K,39.0,10.5,15.5,Tier_1_direct_match_at_4.2K_term_H_irr_Birr,7,7,0.5709515859766279,T,4.2,1.4750829895482016,0.1211419828590063,5.408100546423671,0.0435558530796958,0.0474865050314233,True,ok,elsevier_10.1016_j.physc.2013.04.060,conventional_AlB2
B,elsevier_10.1016_j.physc.2013.04.060,MgB2,wire,MgB2_4_2K,39.0,10.5,15.5,Tier_1_direct_match_at_4.2K_term_H_irr_Birr,5,5,0.3817473567056206,T,4.2,3.7999293071337386,0.2469651348649325,5.6148702752653215,0.1031082192361673,0.0628140832133399,True,ok,elsevier_10.1016_j.physc.2013.04.060,conventional_AlB2
B,elsevier_10.1016_j.physc.2013.04.060,MgB2,wire,Undoped_MgB2_10K,39.0,11.9,15.5,Tier_1_direct_match_at_10.0K_term_Birr,7,7,0.5047600435523046,T,10.0,4.779311736113043,0.1428091414130274,5.783351519028241,0.0524409511795588,0.0512768881885401,True,ok,elsevier_10.1016_j.physc.2013.04.060,conventional_AlB2
B,elsevier_10.1016_j.physc.2013.04.060,MgB2_Ag_doped,wire,Ag_Doped_MgB2_10K,39.0,11.9,15.5,Tier_1_direct_match_at_10.0K_term_Birr,9,9,0.6745023590831682,T,10.0,2.0905650082158456,0.1510446510524187,5.29332971608345,0.0849947712227935,0.1225923718564929,True,ok,elsevier_10.1016_j.physc.2013.04.060,conventional_AlB2
B,elsevier_10.1016_j.physc.2013.04.060,MgB2_SiC_doped,wire,SiC_Doped_MgB2_10K,39.0,11.9,15.5,Tier_1_direct_match_at_10.0K_term_Birr,10,10,0.757140065328457,T,10.0,1.5623445821380608,0.0960880617978764,5.288565496827169,0.0514158119020786,0.0854143668160137,True,ok,elsevier_10.1016_j.physc.2013.04.060,conventional_AlB2
B,elsevier_10.1016_j.physc.2013.04.060,MgB2_TiC_doped,wire,TiC_Doped_MgB2_10K,39.0,11.9,15.5,Tier_1_direct_match_at_10.0K_term_Birr,8,8,0.5449621709148778,T,10.0,3.938175873961849,0.2767956253725114,5.689373527422514,0.1234274424591194,0.1426991608731628,True,ok,elsevier_10.1016_j.physc.2013.04.060,conventional_AlB2
B,elsevier_10.1016_j.physc.2013.04.060,MgB2_ZrB2_doped,wire,ZrB2_Doped_MgB2_10K,39.0,11.9,15.5,Tier_1_direct_match_at_10.0K_term_Birr,11,11,0.8397777715737459,T,10.0,2.558076334123752,0.1700782272269349,5.309614205834884,0.0869280289592389,0.1635275098127915,True,ok,elsevier_10.1016_j.physc.2013.04.060,conventional_AlB2
B,springer_10.1038_s41598-025-95932-9,Bi2Sr2CaCu2O8,thin_film,Sample A,85.0,100.0,100.0,Tier_3_literature_default,10,10,0.009,T,45.0,29.99999999986339,24.931905746862512,6.376672548798872,0.0674501228693665,0.088452405991321,True,H_axis_applicability_bound,springer_10.1038_s41598-025-95932-9,cuprate_BSCCO
B,springer_10.1038_s41598-025-95932-9,Bi2Sr2CaCu2O8,thin_film,Sample A,85.0,100.0,100.0,Tier_3_literature_default,10,10,0.009,T,50.0,29.999999999992404,31.83305685829111,6.302723039814964,0.0861203198656267,0.112935986987768,True,H_axis_applicability_bound,springer_10.1038_s41598-025-95932-9,cuprate_BSCCO
B,springer_10.1038_s41598-025-95932-9,Bi2Sr2CaCu2O8,thin_film,Sample A,85.0,100.0,100.0,Tier_3_literature_default,10,10,0.009,T,55.0,29.999994840934697,42.54640769440974,6.210871396761171,0.1151039238668407,0.1509443578683825,True,H_axis_applicability_bound,springer_10.1038_s41598-025-95932-9,cuprate_BSCCO
B,springer_10.1038_s41598-025-95932-9,Bi2Sr2CaCu2O8,thin_film,Sample A,85.0,100.0,100.0,Tier_3_literature_default,10,10,0.009,T,60.0,29.999999384637853,62.705987773995766,6.085738807367086,0.1696431200252327,0.2224656048087871,True,H_axis_applicability_bound,springer_10.1038_s41598-025-95932-9,cuprate_BSCCO
B,springer_10.1038_s41598-025-95932-9,Bi2Sr2CaCu2O8,thin_film,Sample A,85.0,100.0,100.0,Tier_3_literature_default,10,10,0.009,T,65.0,29.99999994358029,100.64030683825592,5.898814015877486,0.2722696455647556,0.3570474099846529,True,H_axis_applicability_bound,springer_10.1038_s41598-025-95932-9,cuprate_BSCCO
B,springer_10.1038_s41598-025-95932-9,Bi2Sr2CaCu2O8,thin_film,Sample A,85.0,100.0,100.0,Tier_3_literature_default,10,10,0.009,T,70.0,29.99999998915098,158.65553519846563,5.612287628404919,0.4292224561321358,0.5628713130786486,True,H_axis_applicability_bound,springer_10.1038_s41598-025-95932-9,cuprate_BSCCO
