Repository: prachetpoddar/HT10016-critical-current-prediction

# Substructure-conditional critical current density prediction

Data and analysis code for manuscript HT10016, submitted to *PRX Intelligence*.

Poddar, Chowdhury and Hossain, *Substructure-Conditional Critical Current Density
Prediction from Heterogeneous Superconductor Literature*.

Every count, ratio, figure and validation result in the manuscript and the
Supplemental Material is produced by the code here from the tables here. Where
the paper applies a screen at the reporting layer rather than inside the
dispatch routine, that screen is written out in `audit/`, so no printed number
depends on a step that exists only in the prose.

## Where everything is

If you have come here from the paper and want one thing, it is probably one of
these four.

| you want | open |
|---|---|
| the extracted dataset | `data/`, and `data/phase_3_p31_jc_anchor_per_paper_repaired.csv` first |
| the predictions the paper reports | `data/phase_3_p57_de_novo_predictions.csv` |
| the code that produced a number | `analysis/`, indexed by section in the table below |
| the evidence behind a correction the paper reports on itself | `audit/` |

The documents in `out_final52/` are the three files as submitted to the
journal, kept here so that a claim can be read next to the file behind it.
Source articles are not redistributed, for the reason given under What is not
here below.

    HT10016-critical-current-prediction/
      README.md            this file
      environment.yml      the environment the deposited results were produced in
      data/                the extracted dataset, 144 files
        phase_3_p31_jc_anchor_per_paper*.csv      critical-current anchors
        phase_3_form3_fits_partial_cohortB_v2.csv field-axis fits
        phase_3_p44_post_UCLA_beta_T_fits*.csv    temperature-axis fits
        phase_3_p31_variance_decomposition*.csv   the conditioning diagnostic
        phase_3_p57_de_novo_predictions.csv       the candidate dispatch table
        provenance_table_fitcohort_full.csv       one row per source paper
        external_validation/                      the four out-of-corpus cuprates
        extraction_examples/                      four worked extractions
        reextraction/                             the sampled re-extraction
      analysis/            every script that reads or writes the tables, 199 files
      audit/               the evidence behind each self-reported correction, 247 files
      figures/             the deposited figures and the assets behind them, 62 files
      specs/               one digitisation spec per source figure, 29 files
      out_final52/         the three documents as submitted
      LICENSE              CC BY 4.0 for data and documentation, MIT for code

Files ending `.pre_classifier_fix`, and the dated subdirectories of `audit/`,
are earlier states kept on purpose so that a correction can be checked against
what it replaced. They are not working copies.

## Which part of the paper rests on which files

| section | data | code |
|---|---|---|
| II.A, data extraction layer | `specs/`, `data/extraction_examples/` | `analysis/manuscript_figure_s1_extraction_examples.py` |
| II.B, anchors and substructure labels | `data/provenance_table_fitcohort_full.csv`, `audit/hc2_anchor_provenance.csv` | `analysis/apply_jc_anchor_repairs.py` |
| II.C, aggregation architecture | `data/phase_3_p31_jc_anchor_per_paper_repaired.csv` | `analysis/figure_4_source.py` |
| II.D, runtime and refusal logic | `data/phase_3_p57_de_novo_predictions.csv` | `analysis/phase_3_p57_de_novo_predictions.py` and the three steps after it |
| III.A, variance decomposition | `data/phase_3_p31_variance_decomposition_repaired.csv`, `data/anchor_form_permutation.csv` | `analysis/figure_4_source.py`, `analysis/anchor_form_permutation.py` |
| III.B, external validation and the anchor gate | `data/external_validation/` | `analysis/external_anchor_count.py` |
| III.C, family-level applicability bound | `data/phase_3_p47_compound_leave_out_MAE.csv` | `analysis/compound_leave_one_out.py` |
| III.D, ranking and universal scaling | `data/functional_form_input.csv`, `data/reduced_variable_scaling.csv` | `analysis/functional_form_comparison.py`, `analysis/scaling_collapse_test.py` |
| III.E, candidate dispatch | `data/phase_3_p57_de_novo_predictions.csv`, `audit/reporting_layer_exclusions.csv` | `analysis/rebuild_dispatch.py` |
| III.F, limitations and the anchor repair | `audit/anchor_repairs.csv`, `audit/withdrawn_records.csv`, `audit/withdrawn_beta_T_papers.csv` | `analysis/withdraw_records.py` |

The figure generators are listed separately under Figures below.

## data/

| file | rows | what one row is |
|---|---:|---|
| `phase_3_p31_jc_anchor_per_paper.csv` | 96 | one critical-current anchor, per paper per sample per isotherm |
| `phase_3_p31_jc_anchor_per_paper_repaired.csv` | 96 | the same, with the repair, the withdrawal reason and the as-deposited value |

File: audit/a10_cohorts/adm_drop_conventional_AlB2.csv
cohort,arxiv_id,compound_formula,sample_form,sample_identifier,Tc_K_anchor,Hc2_T_used,Hc2_T_default,Hc2_source,n_pts,n_distinct,H_axis_range_normalized,fixed_axis,fixed_axis_value,beta,SE_beta,log_Jc_partial,SE_log_Jc_partial,rms,ok,physicality,paper_key,Tc_repaired,Hc2_repaired,withdrawn,repair,reproduced,range_repaired,beta_repaired,n_pts_repaired,lever_H,clears_field_clause,passing_repaired,beta_protocol
B,MAGLAB_11_6K,FeSe_Te_doped,thin_film,unspecified,14.0,26.86,47.0,Tier_2_per_substructure_Hirr_ratio_0.7,36,36,0.595677148175726,T,6.0,2.219476930292429,0.127518455150479,6.269466010567023,0.024887156485815,0.0882461938805511,True,ok,MAGLAB_11_6K,14.0,26.86,,,True,0.595677148175726,2.219476930292429,36,0.3932719932777939,True,True,2.219476930292429
B,MAGLAB_Ni122_4_2K,BaFe2_NiAs2,thin_film,unspecified,20.0,24.09,60.0,Tier_2_per_substructure_Hirr_ratio_0.6,24,12,0.933997509339975,T,4.2,2.173233653060218,0.3671701049107111,5.343066567343083,0.1734188265827653,0.6001644239158043,True,ok,MAGLAB_Ni122_4_2K,20.0,24.09,,,True,0.933997509339975,2.173233653060218,24,1.1804396756778917,True,True,2.173233653060218
B,MAGLAB_P122_4_2K,BaFe2_PAs2,thin_film,unspecified,30.0,20.59,35.0,Tier_2_per_substructure_Hirr_ratio_0.6,30,16,0.4371053909664886,T,4.2,3.0080533156722784,0.3248616004739282,6.567441677034202,0.0369232196643171,0.1410027010320707,True,ok,MAGLAB_P122_4_2K,30.0,20.59,,,True,0.4371053909664886,3.0080533156722784,30,0.2495729106544353,True,True,3.0080533156722784
B,MAGLAB_Sm1111_4_2K,SmFeAsO_F_doped,thin_film,unspecified,55.0,51.3,150.0,Tier_2_per_substructure_Hirr_ratio_0.6,44,28,0.8771929824561404,T,4.2,0.6839222564322321,0.1624377612796877,5.907679974059799,0.0615533337446014,0.2712094714927741,True,ok,MAGLAB_Sm1111_4_2K,55.0,51.3,,,True,0.8771929824561404,0.6839222564322321,44,0.9107768156582348,True,True,0.6839222564322321
B,elsevier_10.1016_j.jallcom.2023.170384,LaFeAsO,single_crystal,LaFeAsO_2K,26.0,9.2,86.0,Tier_1_direct_match_at_2.0K_term_both_Hc2_and_H_irr,13,13,0.6512817462677691,T,2.0,3.1626650935592844,0.1892680333245923,6.324598106936781,0.0451692379688394,0.088242835242476,True,ok,elsevier_10.1016_j.jallcom.2023.170384,13.3,9.2,,,True,0.6512817462677691,3.1626650935592844,13,0.4582502129742951,True,True,3.1626650935592844
B,elsevier_10.1016_j.jallcom.2023.170384,LaFeAsO,single_crystal,LaFeAsO_5K,26.0,8.0,86.0,Tier_1_direct_match_at_5.0K_term_both_Hc2_and_H_irr,7,7,0.3744870041039671,T,5.0,10.692565358594251,1.3416066726189408,6.222245789063345,0.156849789968264,0.2034388773623215,True,ok,elsevier_10.1016_j.jallcom.2023.170384,13.3,8.0,,,True,0.3744870041039671,10.692565358594251,7,0.2037636628094059,True,True,10.692565358594251
B,elsevier_10.1016_j.mtphys.2022.100783,"Ba(Fe,Co)2As2",polycrystal,Polycrystal,22.0,4.5,50.0,Tier_1_extrapolated_to_low_T_anchor_18.0K,4,4,0.7777777777777778,T,4.2,0.306508460644906,0.044608650772612,5.887064559451677,0.0221955714110408,0.0227717377227254,True,ok,elsevier_10.1016_j.mtphys.2022.100783,25.7,4.5,,,True,0.7777777777777778,0.306508460644906,4,0.9030899869919432,True,True,0.306508460644906
B,elsevier_10.1016_j.mtphys.2022.100783,"Ba(Fe,Co)2As2",polycrystal,Polycrystal,22.0,4.5,50.0,Tier_1_extrapolated_to_low_T_anchor_18.0K,4,4,0.7777777777777778,T,6.0,0.3381881762260805,0.0469880332045984,5.858914894613055,0.0233794619484157,0.023986359622168,True,ok,elsevier_10.1016_j.mtphys.2022.100783,25.7,4.5,,,True,0.7777777777777778,0.3381881762260805,4,0.9030899869919432,True,True,0.3381881762260805
B,elsevier_10.1016_j.mtphys.2022.100783,"Ba(Fe,Co)2As2",polycrystal,Polycrystal,22.0,4.5,50.0,Tier_1_extrapolated_to_low_T_anchor_18.0K,4,4,0.7777777777777778,T,8.0,0.3775417225663746,0.0494584555997802,5.829125433590956,0.0246086502086876,0.0252474567058803,True,ok,elsevier_10.1016_j.mtphys.2022.100783,25.7,4.5,,,True,0.7777777777777778,0.3775417225663746,4,0.9030899869919432,True,True,0.3775417225663746
B,elsevier_10.1016_j.mtphys.2022.100783,"Ba(Fe,Co)2As2",polycrystal,Polycrystal,22.0,4.5,50.0,Tier_1_extrapolated_to_low_T_anchor_18.0K,4,4,0.7777777777777778,T,10.0,0.4279302736604867,0.0518834002608832,5.797653148949851,0.0258152090791993,0.0264853359525123,True,ok,elsevier_10.1016_j.mtphys.2022.100783,25.7,4.5,,,True,0.7777777777777778,0.4279302736604867,4,0.9030899869919432,True,True,0.4279302736604867
B,elsevier_10.1016_j.mtphys.2022.100783,"Ba(Fe,Co)2As2",polycrystal,Polycrystal,22.0,4.5,50.0,Tier_1_extrapolated_to_low_T_anchor_18.0K,4,4,0.7777777777777778,T,12.0,0.4951735148451809,0.053930907380449,5.764626466926182,0.026833972522974,0.0275305453505172,True,ok,elsevier_10.1016_j.mtphys.2022.100783,25.7,4.5,,,True,0.7777777777777778,0.4951735148451809,4,0.9030899869919432,True,True,0.4951735148451809
B,elsevier_10.1016_j.mtphys.2022.100783,"Ba(Fe,Co)2As2",polycrystal,Polycrystal,22.0,4.5,50.0,Tier_1_extrapolated_to_low_T_anchor_18.0K,4,4,0.7777777777777778,T,14.0,0.5905290818595167,0.0547673897200724,5.730662083288469,0.0272501727502513,0.0279575491659855,True,ok,elsevier_10.1016_j.mtphys.2022.100783,25.7,4.5,,,True,0.7777777777777778,0.5905290818595167,4,0.9030899869919432,True,True,0.5905290818595167
B,elsevier_10.1016_j.mtphys.2022.100783,"Ba(Fe,Co)2As2",polycrystal,Polycrystal,22.0,4.5,50.0,Tier_1_extrapolated_to_low_T_anchor_18.0K,4,4,0.7777777777777778,T,16.0,0.7400032499979288,0.0520709521465022,5.697954146705582,0.0259085278395549,0.0265810770277037,True,ok,elsevier_10.1016_j.mtphys.2022.100783,25.7,4.5,,,True,0.7777777777777778,0.7400032499979288,4,0.9030899869919432,True,True,0.7400032499979288
B,elsevier_10.1016_j.mtphys.2022.100783,"Ba(Fe,Co)2As2",single_crystal,Single crystal,22.0,4.5,50.0,Tier_1_extrapolated_to_low_T_anchor_18.0K,4,4,0.7777777777777778,T,4.2,0.2584991129740444,0.040298581558324,5.938873932801721,0.0200510446993078,0.0205715413818731,True,ok,elsevier_10.1016_j.mtphys.2022.100783,24.4,4.5,,,True,0.7777777777777778,0.2584991129740444,4,0.9030899869919432,True,True,0.2584991129740444
B,elsevier_10.1016_j.mtphys.2022.100783,"Ba(Fe,Co)2As2",single_crystal,Single crystal,22.0,4.5,50.0,Tier_1_extrapolated_to_low_T_anchor_18.0K,4,4,0.7777777777777778,T,6.0,0.306508460644906,0.044608650772612,5.887064559451677,0.0221955714110408,0.0227717377227254,True,ok,elsevier_10.1016_j.mtphys.2022.100783,24.4,4.5,,,True,0.7777777777777778,0.306508460644906,4,0.9030899869919432,True,True,0.306508460644906
B,elsevier_10.1016_j.mtphys.2022.100783,"Ba(Fe,Co)2As2",single_crystal,Single crystal,22.0,4.5,50.0,Tier_1_extrapolated_to_low_T_anchor_18.0K,4,4,0.7777777777777778,T,8.0,0.3775417225663746,0.0494584555997802,5.829125433590956,0.0246086502086876,0.0252474567058803,True,ok,elsevier_10.1016_j.mtphys.2022.100783,24.4,4.5,,,True,0.7777777777777778,0.3775417225663746,4,0.9030899869919432,True,True,0.3775417225663746
B,elsevier_10.1016_j.mtphys.2022.100783,"Ba(Fe,Co)2As2",single_crystal,Single crystal,22.0,4.5,50.0,Tier_1_extrapolated_to_low_T_anchor_18.0K,4,4,0.7777777777777778,T,10.0,0.4279302736604867,0.0518834002608832,5.797653148949851,0.0258152090791993,0.0264853359525123,True,ok,elsevier_10.1016_j.mtphys.2022.100783,24.4,4.5,,,True,0.7777777777777778,0.4279302736604867,4,0.9030899869919432,True,True,0.4279302736604867
B,elsevier_10.1016_j.mtphys.2022.100783,"Ba(Fe,Co)2As2",single_crystal,Single crystal,22.0,4.5,50.0,Tier_1_extrapolated_to_low_T_anchor_18.0K,4,4,0.7777777777777778,T,12.0,0.4951735148451809,0.053930907380449,5.764626466926182,0.026833972522974,0.0275305453505172,True,ok,elsevier_10.1016_j.mtphys.2022.100783,24.4,4.5,,,True,0.7777777777777778,0.4951735148451809,4,0.9030899869919432,True,True,0.4951735148451809
B,elsevier_10.1016_j.mtphys.2022.100783,"Ba(Fe,Co)2As2",single_crystal,Single crystal,22.0,4.5,50.0,Tier_1_extrapolated_to_low_T_anchor_18.0K,4,4,0.7777777777777778,T,14.0,0.5905290818595167,0.0547673897200724,5.730662083288469,0.0272501727502513,0.0279575491659855,True,ok,elsevier_10.1016_j.mtphys.2022.100783,24.4,4.5,,,True,0.7777777777777778,0.5905290818595167,4,0.9030899869919432,True,True,0.5905290818595167
B,elsevier_10.1016_j.mtphys.2022.100783,"Ba(Fe,Co)2As2",single_crystal,Single crystal,22.0,4.5,50.0,Tier_1_extrapolated_to_low_T_anchor_18.0K,4,4,0.7777777777777778,T,16.0,0.7400032499979288,0.0520709521465022,5.697954146705582,0.0259085278395549,0.0265810770277037,True,ok,elsevier_10.1016_j.mtphys.2022.100783,24.4,4.5,,,True,0.7777777777777778,0.7400032499979288,4,0.9030899869919432,True,True,0.7400032499979288
B,elsevier_10.1016_j.mtphys.2022.100783,"Ba(Fe,Co)2As2",single_crystal,Single crystal,22.0,4.5,50.0,Tier_1_extrapolated_to_low_T_anchor_18.0K,4,4,0.7777777777777778,T,17.0,0.7889815020267964,0.0677411233921125,5.644766721618954,0.0337054098098563,0.0345803551616039,True,ok,elsevier_10.1016_j.mtphys.2022.100783,24.4,4.5,,,True,0.7777777777777778,0.7889815020267964,4,0.9030899869919432,True,True,0.7889815020267964
B,elsevier_10.1016_j.physc.2011.02.004,PrFeAsO0.6F0.12,polycrystal,PrFeAsO0.6F0.12_10K,51.0,21.4443,120.0,Tier_1_paper_Hirr_arXiv_1002.0208_Eq5_Tc_48K,62,62,0.6636,T,10.0,0.3726991428817063,0.1949,5.5476,0.0287092894518592,0.1654,True,ok,1002.0208v2.pdf,51.0,21.4443,,,True,0.6635871761390644,0.3726991428817063,62,0.4733451866995629,True,True,0.3726991428817063
B,elsevier_10.1016_j.physc.2011.02.004,PrFeAsO0.6F0.12,polycrystal,PrFeAsO0.6F0.12_15K,51.0,16.8715,120.0,Tier_1_paper_Hirr_arXiv_1002.0208_Eq5_Tc_48K,55,55,0.8312,T,15.0,0.2499047717080467,0.0974,5.2521,0.0276508695594497,0.14835,True,ok,1002.0208v2.pdf,51.0,16.8715,,,True,0.8311656337877957,0.2499047717080467,55,0.7726677688668272,True,True,0.2499047717080467
B,elsevier_10.1016_j.physc.2011.02.004,PrFeAsO0.6F0.12,polycrystal,PrFeAsO0.6F0.12_20K,51.0,12.76,120.0,Tier_1_paper_Hirr_arXiv_1002.0208_Eq5_Tc_48K,52,56,0.983,T,20.0,0.1455652371012274,0.0436,4.9645,0.023683585339087,0.10336,True,ok,1002.0208v2.pdf,51.0,12.76,,,True,0.9829876098014476,0.16075029062342,52,1.7712276232706463,True,True,0.1455652371012274
B,elsevier_10.1016_j.physc.2011.02.004,PrFeAsO0.6F0.12,polycrystal,PrFeAsO0.6F0.12_25K,51.0,9.1331,120.0,Tier_1_paper_Hirr_arXiv_1002.0208_Eq5_Tc_48K,51,65,0.9758,T,25.0,0.0684316323994699,0.061,4.7031,0.0282828616734218,0.13734,True,ok,1002.0208v2.pdf,51.0,9.1331,,,True,0.9757811144303994,0.0990393103240711,51,1.6177630529977542,True,True,0.0684316323994699
B,elsevier_10.1016_j.physc.2011.02.004,PrFeAsO0.6F0.12,polycrystal,PrFeAsO0.6F0.12_30K,51.0,6.0207,120.0,Tier_1_paper_Hirr_arXiv_1002.0208_Eq5_Tc_48K,60,68,0.9987,T,30.0,0.5241444740742838,0.0487,4.4362,0.0298678272723394,0.17614,True,ok,1002.0208v2.pdf,51.0,6.0207,,,True,0.9987238616983174,0.3414641627279559,60,2.95523420483324,True,True,0.5241444740742838
B,elsevier_10.1016_j.physc.2011.02.004,PrFeAsO0.6F0.12,polycrystal,PrFeAsO0.6F0.12_7K,51.0,24.4013,120.0,Tier_1_paper_Hirr_arXiv_1002.0208_Eq5_Tc_48K,49,49,0.5984,T,7.0,1.0150603666098958,0.2703,5.8434,0.0343070324243684,0.18398,True,ok,1002.0208v2.pdf,51.0,24.4013,,,True,0.5983788852917935,1.0150603666098958,49,0.396211453411378,True,True,1.0150603666098958
B,springer_10.1007_s10854-026-16566-9,FeTe0.5Se0.5,single_crystal,"Fe(1-x)(MWCNT)xTe0.5Se0.5, x=0%",14.0,9.2,47.0,Tier_1_extrapolated_to_low_T_anchor_11.0K,6,6,0.4891304347826087,T,5.0,1.3956392115961718,0.182596950529313,5.973137026665985,0.0350566642508447,0.0404915401858398,True,ok,springer_10.1007_s10854-026-16566-9,14.0,9.2,,,True,0.4891304347826087,1.3956392115961718,6,0.3162699622207181,True,True,1.3956392115961718
B,springer_10.1007_s10854-026-16566-9,FeTe0.5Se0.5,single_crystal,"Fe(1-x)(MWCNT)xTe0.5Se0.5, x=0%",14.0,9.2,47.0,Tier_1_extrapolated_to_low_T_anchor_11.0K,6,6,0.4891304347826087,T,7.0,1.7131577185815725,0.1957979148312312,5.93108574852633,0.0375911058786365,0.0434189011833262,True,ok,springer_10.1007_s10854-026-16566-9,14.0,9.2,,,True,0.4891304347826087,1.7131577185815725,6,0.3162699622207181,True,True,1.7131577185815725
B,springer_10.1007_s10854-026-16566-9,FeTe0.5Se0.5,single_crystal,"Fe(1-x)(MWCNT)xTe0.5Se0.5, x=1%",14.0,9.2,47.0,Tier_1_extrapolated_to_low_T_anchor_11.0K,6,6,0.4891304347826087,T,5.0,1.1941178140320323,0.1512916208174663,6.150763417182104,0.029046373374335,0.0335494661228187,True,ok,springer_10.1007_s10854-026-16566-9,14.0,9.2,,,True,0.4891304347826087,1.1941178140320323,6,0.3162699622207181,True,True,1.1941178140320323
B,springer_10.1007_s10854-026-16566-9,FeTe0.5Se0.5,single_crystal,"Fe(1-x)(MWCNT)xTe0.5Se0.5, x=1%",14.0,9.2,47.0,Tier_1_extrapolated_to_low_T_anchor_11.0K,6,6,0.4891304347826087,T,7.0,1.3458894438224338,0.159343695738208,6.121613313756543,0.0305922889530122,0.0353350443093818,True,ok,springer_10.1007_s10854-026-16566-9,14.0,9.2,,,True,0.4891304347826087,1.3458894438224338,6,0.3162699622207181,True,True,1.3458894438224338
B,springer_10.1007_s10854-026-16566-9,FeTe0.5Se0.5,single_crystal,"Fe(1-x)(MWCNT)xTe0.5Se0.5, x=2%",14.0,9.2,47.0,Tier_1_extrapolated_to_low_T_anchor_11.0K,6,6,0.4891304347826087,T,5.0,1.4439377038008343,0.2342004421898009,6.238258338978655,0.0449639827365496,0.0519347992923847,True,ok,springer_10.1007_s10854-026-16566-9,14.0,9.2,,,True,0.4891304347826087,1.4439377038008343,6,0.3162699622207181,True,True,1.4439377038008343
B,springer_10.1007_s10854-026-16566-9,FeTe0.5Se0.5,single_crystal,"Fe(1-x)(MWCNT)xTe0.5Se0.5, x=2%",14.0,9.2,47.0,Tier_1_extrapolated_to_low_T_anchor_11.0K,6,6,0.4891304347826087,T,7.0,1.6051756475997745,0.2523646854922586,6.215186020846853,0.0484513226766681,0.0559627873801111,True,ok,springer_10.1007_s10854-026-16566-9,14.0,9.2,,,True,0.4891304347826087,1.6051756475997745,6,0.3162699622207181,True,True,1.6051756475997745
B,springer_10.1007_s10854-026-16566-9,FeTe0.5Se0.5,single_crystal,"Fe(1-x)(MWCNT)xTe0.5Se0.5, x=3%",14.0,9.2,47.0,Tier_1_extrapolated_to_low_T_anchor_11.0K,6,6,0.4891304347826087,T,5.0,1.7890892060766823,0.2640454374563464,6.316710732317151,0.0506939046469259,0.0585530378886254,True,ok,springer_10.1007_s10854-026-16566-9,14.0,9.2,,,True,0.4891304347826087,1.7890892060766823,6,0.3162699622207181,True,True,1.7890892060766823
B,springer_10.1007_s10854-026-16566-9,FeTe0.5Se0.5,single_crystal,"Fe(1-x)(MWCNT)xTe0.5Se0.5, x=3%",14.0,9.2,47.0,Tier_1_extrapolated_to_low_T_anchor_11.0K,6,6,0.4891304347826087,T,7.0,1.6005673708290795,0.1357614670264525,6.299517038049047,0.0260647502169517,0.0301055973935308,True,ok,springer_10.1007_s10854-026-16566-9,14.0,9.2,,,True,0.4891304347826087,1.6005673708290795,6,0.3162699622207181,True,True,1.6005673708290795
