Repository: prachetpoddar/HT10016-critical-current-prediction

# Substructure-conditional critical current density prediction

Data and analysis code for manuscript HT10016, submitted to *PRX Intelligence*.

Poddar, Chowdhury and Hossain, *Substructure-Conditional Critical Current Density
Prediction from Heterogeneous Superconductor Literature*.

Every count, ratio, figure and validation result in the manuscript and the
Supplemental Material is produced by the code here from the tables here. Where
the paper applies a screen at the reporting layer rather than inside the
dispatch routine, that screen is written out in `audit/`, so no printed number
depends on a step that exists only in the prose.

File: audit/functional_form_comparison.csv
cohort,construction,scope,n_compounds,n_ill_conditioned,form1,form2,form3,form3_beats_form2,p_vs_form2,form3_beats_form1,p_vs_form1
as published,point,all scoreable,22,4,0.4999786562216421,0.35718887399015037,0.3535090950425811,15,0.13380050659179688,19,0.0008554458618164062
as published,point,well conditioned,18,4,0.5688367332340624,0.5408426251155519,0.508948765496741,13,0.09625244140625,17,0.00014495849609375
as published,curve,all scoreable,21,5,0.544226612604737,0.406003797286151,0.4043896841624202,12,0.6636238098144531,15,0.0783538818359375
as published,curve,well conditioned,16,5,0.6110892738795467,0.5777075191958891,0.5524575018814433,9,0.803619384765625,13,0.021270751953125
as published,paper,all scoreable,10,2,1.271604488941744,1.362107343393981,1.387642562250043,6,0.75390625,6,0.75390625
as published,paper,well conditioned,8,2,1.271604488941744,1.362107343393981,1.387642562250043,5,0.7265625,5,0.7265625
withdrawals removed,point,all scoreable,19,4,0.4716625135147047,0.3224915935783488,0.32250851626238597,13,0.1670684814453125,16,0.004425048828125
withdrawals removed,point,well conditioned,15,4,0.5080658993608949,0.513104868380962,0.4840961653646789,11,0.11846923828125,14,0.0009765625
withdrawals removed,curve,all scoreable,18,5,0.5043764414261533,0.388003171682087,0.36684945721947293,12,0.237884521484375,14,0.0308837890625
withdrawals removed,curve,well conditioned,13,5,0.5374073475401744,0.5442035050475267,0.49317992201337835,9,0.266845703125,11,0.0224609375
withdrawals removed,paper,all scoreable,8,1,0.902932135635387,0.9003901983563667,0.9485763970155363,4,1.0,6,0.2890625
withdrawals removed,paper,well conditioned,7,1,0.9360645690079465,0.9711566543660896,1.1020189582001931,4,1.0,5,0.453125

File: audit/headline_on_repaired_cohort.csv
cohort,fits,papers,families,eta_sq,perm_p,median_beta
"FIELD AXIS, deposited passing",94.0,16,4.0,0.05496793056841131,0.9265536723163842,1.3985394173129886
"FIELD AXIS, admitted under the stated protocol",52.0,12,4.0,0.0383930006048282,0.9777011149442528,1.4587037665847662
"TEMPERATURE AXIS, deposited",249.0,19,3.0,0.4086495564910287,0.01239938003099845,1.455626723749111
"TEMPERATURE AXIS, repaired Tc",246.0,17,3.0,0.5239901961407548,0.007049647517624119,1.2682401639835372
"MATCHED temperature axis, Tc repair (before)",,17,,0.4355963096176643,0.01584920753962302,
"MATCHED temperature axis, Tc repair (after)",,17,,0.5239901961407548,0.007049647517624119,
"MATCHED field axis, repair and protocol (before)",,12,,0.031118813303832232,0.9878006099695015,
"MATCHED field axis, repair and protocol (after)",,12,,0.0383930006048282,0.9777011149442528,

File: audit/multi_stage_loso.csv
cohort,substructure,n_fits,target,stage1_abs,stage3_abs,stage3_iqr_bound,stage3_within_bound,stage2_pooled_forms_abs,stage2_pooled_flat_abs,stage2_nearest_family_abs,stage2_nearest_no_form_abs
"all fits, every family with a descriptor",conventional_AlB2,20,2.2135742369,2.1676107097,0.4161909192,1.1422651713,True,27.6396426889,27.7864256516,27.4928596849,1.2623139036
"all fits, every family with a descriptor",cuprate_BSCCO,20,29.9999999945,20.004580885,27.8828387721,3.7203082012,False,27.0993614894,27.2292504018,24.5031964831,24.5031964831
"all fits, every family with a descriptor",cuprate_LSCO,5,5.4968035113,10.8124986525,3.1704234602,15.913197326,True,24.5031958999,24.5031958999,24.5031964885,24.5031964831
"all fits, every family with a descriptor",cuprate_RBCO,3,29.9999999919,20.0045808817,27.6634165263,15.913197326,False,21.9798087763,21.9798087763,7.9e-09,2.6e-09
"all fits, every family with a descriptor",iron_chalcogenide_11,51,2.2592124244,6.328386292,0.1785827788,18.7752833731,True,3.5985484831,0.012047808,0.0456381875,0.0456381875
"all fits, every family with a descriptor",iron_pnictide_1111,22,1.4992151713,25.6670280648,0.9385800319,15.88110358,True,0.3368369349,0.5693499694,28.5007847951,28.5007848231
"all fits, every family with a descriptor",iron_pnictide_122,48,0.9512603334,1.0212214237,2.7139534679,14.738887851,True,2.070689532,1.5047776871,1.2710220242,1.2623139036
physicality == ok only,conventional_AlB2,20,2.2135742369,1.3412644943,1.3294348973,0.8965754303,False,,,1.6707229385,1.6707229385
physicality == ok only,iron_chalcogenide_11,21,1.4014396358,0.143424819,0.0240347852,1.1620655279,True,0.6643654945,0.6614363859,0.8121346011,0.8121346011
physicality == ok only,iron_pnictide_1111,17,1.0151,1.8007894401,0.4583698229,0.8067153632,True,0.4004245805,0.2261184992,0.3863396358,0.3863396358
physicality == ok only,iron_pnictide_122,36,0.5428512984,1.6281858493,1.0321595752,1.0230089853,False,0.7891361606,0.7561878951,1.6707229385,1.6707229385
"all fits, cuprates removed from cohort and pools",conventional_AlB2,20,2.2135742369,0.7604679921,0.2689751956,4.7116483444,True,27.4928596849,27.4928596849,27.4928596849,1.2623139036
"all fits, cuprates removed from cohort and pools",iron_chalcogenide_11,51,2.2592124244,0.7049289334,0.4752516217,2.2430168064,True,0.0432301902,0.1530511358,0.0456381875,0.0456381875
"all fits, cuprates removed from cohort and pools",iron_pnictide_1111,22,1.4992151713,2.9240035115,0.5344546652,0.9442988,True,0.4804261394,0.5326697149,0.7599972531,0.7599972531
"all fits, cuprates removed from cohort and pools",iron_pnictide_122,48,0.9512603334,1.4933640741,1.2591830239,2.0874499903,True,1.4286454996,1.2591830239,1.2710220242,1.2623139036

File: audit/separable_surface.csv
kind,route,source,stem,n_isotherms_raw,resid_3,resid_5,resid_9,n_isotherms,sigfigs,rounding_floor,over_floor
extraction,vision,elsevier_10.1016_S0011-2275(97)00151-3_VISION_PASS,elsevier_10.1016_S0011-2275(97)00151-3_VISION_PASS,1,,,,,,,
extraction,vision,elsevier_10.1016_j.ceramint.2024.10.058_VISION_PASS,elsevier_10.1016_j.ceramint.2024.10.058_VISION_PASS,1,,,,,,,
extraction,vision,elsevier_10.1016_j.jallcom.2013.04.183_VISION_PASS | N1,elsevier_10.1016_j.jallcom.2013.04.183_VISION_PASS,2,,,,,,,
extraction,vision,elsevier_10.1016_j.jallcom.2013.04.183_VISION_PASS | N2,elsevier_10.1016_j.jallcom.2013.04.183_VISION_PASS,2,,,,,,,
extraction,vision,elsevier_10.1016_j.jallcom.2013.04.183_VISION_PASS | N3,elsevier_10.1016_j.jallcom.2013.04.183_VISION_PASS,2,,,,,,,
extraction,vision,elsevier_10.1016_j.jallcom.2013.04.183_VISION_PASS | N4,elsevier_10.1016_j.jallcom.2013.04.183_VISION_PASS,2,,,,,,,
extraction,hand,elsevier_10.1016_j.jallcom.2023.170146_MgB2_bulk_magnetization_10-35K,elsevier_10.1016_j.jallcom.2023.170146_MgB2_bulk_magnetization_10-35K,6,1.09809,0.81852,0.64819,6.0,11.0,0.0,
extraction,hand,elsevier_10.1016_j.jallcom.2023.170384_LaFeAsO_magnetization_2-10K,elsevier_10.1016_j.jallcom.2023.170384_LaFeAsO_magnetization_2-10K,4,0.56425,0.45164,0.39335,3.0,11.0,0.0,
extraction,vision,elsevier_10.1016_j.jpcs.2026.113652_VISION_PASS | Co0,elsevier_10.1016_j.jpcs.2026.113652_VISION_PASS,3,,,,,,,
extraction,vision,elsevier_10.1016_j.jpcs.2026.113652_VISION_PASS | Co1,elsevier_10.1016_j.jpcs.2026.113652_VISION_PASS,1,,,,,,,
extraction,vision,elsevier_10.1016_j.jpcs.2026.113652_VISION_PASS | Co2,elsevier_10.1016_j.jpcs.2026.113652_VISION_PASS,1,,,,,,,
extraction,vision,elsevier_10.1016_j.jpcs.2026.113652_VISION_PASS | Co3,elsevier_10.1016_j.jpcs.2026.113652_VISION_PASS,1,,,,,,,
extraction,vision,elsevier_10.1016_j.matchemphys.2023.128348_VISION_PASS,elsevier_10.1016_j.matchemphys.2023.128348_VISION_PASS,1,,,,,,,
extraction,vision,elsevier_10.1016_j.matpr.2019.05.078_VISION_PASS,elsevier_10.1016_j.matpr.2019.05.078_VISION_PASS,2,,,,,,,
extraction,vision,elsevier_10.1016_j.mtphys.2022.100783_VISION_PASS | Polycrystal,elsevier_10.1016_j.mtphys.2022.100783_VISION_PASS,8,0.18094,0.15204,0.13639,8.0,1.0,0.05132,2.96
extraction,vision,elsevier_10.1016_j.mtphys.2022.100783_VISION_PASS | Single crystal,elsevier_10.1016_j.mtphys.2022.100783_VISION_PASS,12,0.18935,0.1576,0.14075,12.0,1.0,0.06017,2.62
extraction,vision,elsevier_10.1016_j.phpro.2012.03.421_VISION_PASS,elsevier_10.1016_j.phpro.2012.03.421_VISION_PASS,1,,,,,,,
extraction,vision,elsevier_10.1016_j.phpro.2015.06.160_VISION_PASS | Ba0.64K0.36Fe2As2,elsevier_10.1016_j.phpro.2015.06.160_VISION_PASS,2,,,,,,,
extraction,vision,elsevier_10.1016_j.phpro.2015.06.160_VISION_PASS | BaFe1.91Ni0.09As2,elsevier_10.1016_j.phpro.2015.06.160_VISION_PASS,4,0.07172,0.05174,0.05765,4.0,1.0,0.03898,1.33
extraction,vision,elsevier_10.1016_j.physb.2025.417755_VISION_PASS,elsevier_10.1016_j.physb.2025.417755_VISION_PASS,1,,,,,,,
extraction,vision,elsevier_10.1016_j.physc.2009.03.028_VISION_PASS | x = 0.038,elsevier_10.1016_j.physc.2009.03.028_VISION_PASS,1,,,,,,,
extraction,vision,elsevier_10.1016_j.physc.2009.03.028_VISION_PASS | x = 0.047,elsevier_10.1016_j.physc.2009.03.028_VISION_PASS,1,,,,,,,
extraction,vision,elsevier_10.1016_j.physc.2009.03.028_VISION_PASS | x = 0.058,elsevier_10.1016_j.physc.2009.03.028_VISION_PASS,1,,,,,,,
extraction,vision,elsevier_10.1016_j.physc.2009.03.028_VISION_PASS | x = 0.074,elsevier_10.1016_j.physc.2009.03.028_VISION_PASS,4,0.04472,0.03629,0.03201,4.0,2.0,0.00369,9.83
extraction,vision,elsevier_10.1016_j.physc.2009.03.028_VISION_PASS | x = 0.10,elsevier_10.1016_j.physc.2009.03.028_VISION_PASS,1,,,,,,,
extraction,vision,elsevier_10.1016_j.physc.2009.03.028_VISION_PASS | x = 0.118,elsevier_10.1016_j.physc.2009.03.028_VISION_PASS,1,,,,,,,
extraction,hand,elsevier_10.1016_j.physc.2009.05.098_SmFeAsO_MO_SHPM_2-40K,elsevier_10.1016_j.physc.2009.05.098_SmFeAsO_MO_SHPM_2-40K,9,0.24528,0.19168,0.16667,9.0,11.0,0.0,
extraction,vision,elsevier_10.1016_j.physc.2009.11.051_VISION_PASS | irradiated,elsevier_10.1016_j.physc.2009.11.051_VISION_PASS,4,0.02096,0.01596,0.01318,4.0,2.0,0.00255,6.26
extraction,vision,elsevier_10.1016_j.physc.2009.11.051_VISION_PASS | unirradiated,elsevier_10.1016_j.physc.2009.11.051_VISION_PASS,4,0.04826,0.03687,0.03063,4.0,2.0,0.00609,6.05
extraction,vision,elsevier_10.1016_j.physc.2010.03.003_VISION_PASS,elsevier_10.1016_j.physc.2010.03.003_VISION_PASS,5,0.02041,0.01552,0.0117,5.0,6.0,0.0,
extraction,vision,elsevier_10.1016_j.physc.2010.05.048_VISION_PASS,elsevier_10.1016_j.physc.2010.05.048_VISION_PASS,8,0.46213,0.35551,0.3036,8.0,8.0,0.0,
extraction,hand,elsevier_10.1016_j.physc.2011.02.004_PrFeAsO_magnetization_5-35K,elsevier_10.1016_j.physc.2011.02.004_PrFeAsO_magnetization_5-35K,6,0.22115,0.18929,0.16645,6.0,11.0,0.0,
extraction,vision,elsevier_10.1016_j.physc.2011.05.018_VISION_PASS | FeTe1-xSex 600°C,elsevier_10.1016_j.physc.2011.05.018_VISION_PASS,2,,,,,,,
extraction,vision,elsevier_10.1016_j.physc.2011.05.018_VISION_PASS | FeTe1-xSex 680°C,elsevier_10.1016_j.physc.2011.05.018_VISION_PASS,2,,,,,,,
extraction,hand,elsevier_10.1016_j.physc.2013.04.060_MgB2_C_doping_series_transport_4_2K,elsevier_10.1016_j.physc.2013.04.060_MgB2_C_doping_series_transport_4_2K,1,,,,,,,
extraction,hand,elsevier_10.1016_j.physc.2013.04.060_MgB2_dopant_series_transport_10K,elsevier_10.1016_j.physc.2013.04.060_MgB2_dopant_series_transport_10K,1,,,,,,,
extraction,hand,iop_10.1088_0953-2048_29_3_035013_FeSe0.5Te0.5_MO_SHPM_H_sweep,iop_10.1088_0953-2048_29_3_035013_FeSe0.5Te0.5_MO_SHPM_H_sweep,7,0.58652,0.4552,0.38184,7.0,11.0,0.0,
extraction,vision,"springer_10.1007_s10854-026-16566-9_VISION_PASS | Fe(1-x)(MWCNT)xTe0.5Se0.5, x=0%",springer_10.1007_s10854-026-16566-9_VISION_PASS,3,0.06214,0.04885,0.04158,3.0,1.0,0.04306,1.13
extraction,vision,"springer_10.1007_s10854-026-16566-9_VISION_PASS | Fe(1-x)(MWCNT)xTe0.5Se0.5, x=1%",springer_10.1007_s10854-026-16566-9_VISION_PASS,3,0.02858,0.02231,0.01899,3.0,1.0,0.0596,0.37
extraction,vision,"springer_10.1007_s10854-026-16566-9_VISION_PASS | Fe(1-x)(MWCNT)xTe0.5Se0.5, x=2%",springer_10.1007_s10854-026-16566-9_VISION_PASS,3,0.03814,0.03399,0.03063,3.0,2.0,0.00772,4.4
extraction,vision,"springer_10.1007_s10854-026-16566-9_VISION_PASS | Fe(1-x)(MWCNT)xTe0.5Se0.5, x=3%",springer_10.1007_s10854-026-16566-9_VISION_PASS,3,0.0298,0.02885,0.02711,3.0,1.0,0.02324,1.24
extraction,vision,springer_10.1038_s41467-025-55880-4_VISION_PASS | s1,springer_10.1038_s41467-025-55880-4_VISION_PASS,3,0.00992,0.00845,0.00775,3.0,2.0,0.00378,2.24
extraction,vision,springer_10.1038_s41467-025-55880-4_VISION_PASS | s2,springer_10.1038_s41467-025-55880-4_VISION_PASS,3,0.01363,0.01124,0.01006,3.0,3.0,0.00058,19.37
extraction,hand,springer_10.1038_s41598-022-24044-5_FeSeTe_transport_4-12K,springer_10.1038_s41598-022-24044-5_FeSeTe_transport_4-12K,5,0.47114,0.35242,0.27801,5.0,11.0,0.0,
extraction,vision,springer_10.1038_s41598-025-24806-x_VISION_PASS | Fe0.975Cu0.025Te0.66Se0.34,springer_10.1038_s41598-025-24806-x_VISION_PASS,2,,,,,,,
extraction,vision,springer_10.1038_s41598-025-24806-x_VISION_PASS | Fe0.99Te0.66Se0.34,springer_10.1038_s41598-025-24806-x_VISION_PASS,1,,,,,,,
extraction,vision,springer_10.1038_s41598-025-95932-9_VISION_PASS,springer_10.1038_s41598-025-95932-9_VISION_PASS,6,0.28475,0.22415,0.19527,6.0,2.0,0.0039,57.48
trace,pixel,0806_2839v1_fig3,0806_2839v1_fig3,3,0.1931,0.15733,0.11913,3.0,9.0,0.0,
trace,pixel,0903_0004v2_fig6b,0903_0004v2_fig6b,3,0.06196,0.05986,0.06212,3.0,9.0,0.0,
trace,pixel,0906_0444v1_fig3a,0906_0444v1_fig3a,8,0.17416,0.24857,0.20928,8.0,8.0,0.0,
trace,pixel,1002_0208v2_fig5a,1002_0208v2_fig5a,7,0.21425,0.18941,0.16901,7.0,9.0,0.0,
trace,pixel,1009_4896v1_fig2b,1009_4896v1_fig2b,6,0.45761,0.34401,0.2767,6.0,8.0,0.0,
trace,pixel,1104_0477v2_fig3c,1104_0477v2_fig3c,5,,,,,,,
trace,pixel,1108_0407v1_fig5d,1108_0407v1_fig5d,8,0.18907,0.14849,0.12831,8.0,6.0,0.0,
trace,pixel,1111_3923v1_fig4a,1111_3923v1_fig4a,6,0.47709,0.37223,0.31756,6.0,8.0,0.0,
trace,pixel,1502_05345v1_fig4b_Hc,1502_05345v1_fig4b_Hc,5,0.50044,0.38288,0.32809,5.0,8.0,0.0,
trace,pixel,1611_08455v1_fig5b_bothsamples,1611_08455v1_fig5b_bothsamples,5,0.17364,0.14496,0.22157,5.0,4.0,5e-05,2899.11
trace,pixel,1611_08455v1_fig5b,1611_08455v1_fig5b,5,0.2521,0.2038,0.18704,5.0,5.0,0.0,
trace,pixel,1903_00866v2_fig4,1903_00866v2_fig4,7,0.16027,0.12734,0.11194,7.0,9.0,0.0,
trace,pixel,2012.13723_fig4,2012.13723_fig4,7,0.20484,0.15528,0.11441,7.0,9.0,0.0,
trace,pixel,2207.06629_fig4,2207.06629_fig4,8,0.09467,0.07582,0.05864,8.0,9.0,0.0,
trace,pixel,2308_10492v1_fig2b,2308_10492v1_fig2b,6,0.23563,0.19057,0.16294,6.0,9.0,0.0,
trace,pixel,2510_10264v1_fig4a,2510_10264v1_fig4a,10,0.45784,0.38299,0.33203,10.0,8.0,0.0,
trace,pixel,2511_19058v1_fig2b,2511_19058v1_fig2b,7,0.08013,0.06432,0.05739,7.0,7.0,0.0,
trace,pixel,ceramint_2024_10_058_fig4,ceramint_2024_10_058_fig4,1,,,,,,,
trace,pixel,jallcom_2013_04_183_fig8,jallcom_2013_04_183_fig8,1,,,,,,,
trace,pixel,jallcom_2023_170384_fig6c,jallcom_2023_170384_fig6c,4,0.42087,0.37167,0.34613,4.0,9.0,0.0,
trace,pixel,matchemphys_2023_128348_fig5,matchemphys_2023_128348_fig5,1,,,,,,,
trace,pixel,matpr_2019_05_078_fig2a,matpr_2019_05_078_fig2a,1,,,,,,,
trace,pixel,mtphys_2022_100783_fig6a,mtphys_2022_100783_fig6a,1,,,,,,,
trace,pixel,mtphys_2022_100783_fig6b,mtphys_2022_100783_fig6b,1,,,,,,,
trace,pixel,phpro_2015_06_160_fig3L,phpro_2015_06_160_fig3L,6,0.39686,0.32193,0.29208,6.0,8.0,0.0,
trace,pixel,physc_2009_11_051_fig3,physc_2009_11_051_fig3,4,0.16776,0.13558,0.12122,4.0,9.0,0.0,
trace,pixel,physc_2010_05_048_fig3,physc_2010_05_048_fig3,8,0.33121,0.26933,0.23392,8.0,8.0,0.0,
trace,pixel,physc_2013_04_060_fig2,physc_2013_04_060_fig2,1,,,,,,,
trace,pixel,physc_2013_04_060_fig3,physc_2013_04_060_fig3,1,,,,,,,
trace,pixel,s10854_fig9a,s10854_fig9a,3,0.23796,0.19181,0.16356,3.0,7.0,0.0,
trace,pixel,s10854_fig9b,s10854_fig9b,3,0.10999,0.08753,0.07868,3.0,8.0,0.0,
trace,pixel,s10854_fig9c,s10854_fig9c,3,0.11303,0.08943,0.06859,3.0,8.0,0.0,
trace,pixel,s10854_fig9d,s10854_fig9d,3,0.06851,0.0585,0.0463,3.0,9.0,0.0,

File: audit/variance_decomposition_repaired.csv
cohort,substructure,n,papers,forms,eta2,omega2,p_clustered,support,p_floor,ssb,ssw
deposited,aggregate,60,29,5,0.31394085329396626,0.26079256759908553,0.22295,13988511914176800,7.148723224709411e-17,17.390028363852977,38.00266163297708
deposited,conventional_AlB2,15,4,2,0.11588555873921777,0.044828053311013354,0.6699,6,0.16666666666666666,0.14269658618342654,1.0886612096964101
deposited,cuprate_BSCCO,9,3,2,0.09642574711592831,-0.028922866510573728,1.0,3,0.3333333333333333,1.4705150406405296,13.77971723261939
deposited,cuprate_LSCO,5,1,1,,,,0,,,
deposited,cuprate_RBCO,3,1,1,,,,0,,,
deposited,iron_chalcogenide_11,12,7,3,0.37366389923508625,0.21922181705438928,0.5138,140,0.007142857142857143,1.6085949568175166,2.6963297632595706
deposited,iron_pnictide_1111,6,6,3,0.14325086349308602,-0.3328569313422516,0.80105,60,0.016666666666666666,0.6597360868957922,3.94572366956588
deposited,iron_pnictide_122,10,7,3,0.4876779532650566,0.3180243824110119,0.28925,140,0.007142857142857143,0.8118660810037952,0.8528925482683793
repaired,aggregate,36,20,5,0.42296952593124065,0.3421453266945312,0.05545,5819814000,1.7182679721379413e-10,5.785751096325489,7.8931329405023565
repaired,conventional_AlB2,13,3,2,0.044158628535789654,-0.03931939567988365,1.0,3,0.3333333333333333,0.013555552919642227,0.29341849426245564
repaired,cuprate_BSCCO,4,1,1,,,,0,,,
repaired,cuprate_LSCO,0,0,0,,,,0,,,
repaired,cuprate_RBCO,3,1,1,,,,0,,,
repaired,iron_chalcogenide_11,5,4,2,0.8090112239750961,0.7007373114880968,0.24725,4,0.25,1.3635078094222728,0.3218925521730145
repaired,iron_pnictide_1111,6,6,3,0.14325086349308602,-0.3328569313422516,0.80105,60,0.016666666666666666,0.6597360868957922,3.94572366956588
repaired,iron_pnictide_122,5,5,2,0.3742924545496292,0.13712353022581156,0.30345,10,0.1,0.4246686335812032,0.7099217874097558
"repaired, weak row dropped",aggregate,35,19,5,0.4268681751679211,0.34388096109833394,0.0596,1163962800,8.591339860689705e-10,5.684474839296545,7.632223780975137
"repaired, weak row dropped",conventional_AlB2,13,3,2,0.044158628535789654,-0.03931939567988365,1.0,3,0.3333333333333333,0.013555552919642227,0.29341849426245564
"repaired, weak row dropped",cuprate_BSCCO,4,1,1,,,,0,,,
"repaired, weak row dropped",cuprate_LSCO,0,0,0,,,,0,,,
"repaired, weak row dropped",cuprate_RBCO,3,1,1,,,,0,,,
"repaired, weak row dropped",iron_chalcogenide_11,5,4,2,0.8090112239750961,0.7007373114880968,0.24725,4,0.25,1.3635078094222728,0.3218925521730145
"repaired, weak row dropped",iron_pnictide_1111,6,6,3,0.14325086349308602,-0.3328569313422516,0.80105,60,0.016666666666666666,0.6597360868957922,3.94572366956588
"repaired, weak row dropped",iron_pnictide_122,4,4,2,0.37360416621042536,0.045999349023090004,0.50075,4,0.25,0.40119589197238914,0.6726569401355463

File: audit/withdrawn_beta_T_papers.csv
paper_id,arxiv_id,citation,figure_checked,withdrawn,n_fits_removed,reason
1612.02839v1.pdf,1612.02839,"Li et al., Improving quantum-transition temperatures in BaFe2As2-based crystals",Fig. 6(a),2026-09-03,19,"the figure axis is Jc (MA/cm2) over mu0H on a log axis from 0.01 to 10 T, at 5 K and 13.5 K only. The deposit holds 0.2 to 10 as A/cm2 over fields of 1e-6 to 1e-4 T, which are the log-axis minor ticks with the decade shifted by 1e-4, and adds an isotherm at 1.5 K that the paper does not measure; it states 5 to 18.5 K. The deposited series fall monotonically while the figure shows the fishtail peak the paper describes in text"
1108.5583v3.pdf,1108.5583,"Konczykowski, van der Beek, Tanatar, Mosser, Song, Kwon and Prozorov, Phys. Rev. B 84, 180514",FIG. 1 and FIG. 3,2026-09-03,10,"no figure in this five-page paper carries the deposited combination of axes. FIG. 3 is 9 to 16 K at a fixed 1 T with a right ordinate j (kA/cm2) reaching 35; the deposited 4.2, 8 and 12 K come from FIG. 1, whose ordinate is dB/dx in G/um. The text gives j of order 100 kA/cm2 against a deposited maximum of 500 A/cm2. Each deposited isotherm is ten evenly spaced points from N to N/10 and each is an exact scaling of the one below"
2403.19981v1.pdf,2403.19981,"Ishida et al., Synthesis of CaKFe4As4 bulk samples with high critical current density using a spark plasma sintering technique",Fig. 5(c),2026-09-03,13,"the axis is Jc (kA cm-2) and the deposit holds the bare numbers as A cm-2, but the shape is wrong independently of the unit: the figure's 4.2 K curve falls from about 80 to about 17 across the field range while the deposit falls from 100 to 6, and the deposited isotherms start on an exact 10-unit ladder where the figure's are irregularly spaced. The compound is also wrong: CaKFe4As4 is a 1144 phase, recorded as K(FeAs)2 and filed under iron_pnictide_122"
1109.5479v1.pdf,1109.5479,"van der Beek et al., Vortex pinning: a probe for nanoscale disorder in iron-based superconductors",Fig. 2,2026-09-03,19,"the axis is jc (A m-2), recorded as A/cm2, which is why the deposit exceeds the depairing limit. Beyond the unit, the deposited fields are the log-axis ticks 0.01 to 0.09 then 0.1 to 1, and each isotherm falls in exact 5e7 steps over most of its length, switching to 1e7 steps for the last two, four and six points respectively, with heads at 9e8, 8e8 and 7e8, so the isotherms are two steps apart. That tail change is why the deposit's own exact-arithmetic test does not fire on this record. The figure shows a B^-1/2 decay to a minimum near 1 T and a rise, which a descending ramp cannot carry"
0904.2442v1.pdf,0904.2442,"Eisterer, Weber, Jiang, Weiss, Yamamoto, Polyanskii, Hellstrom and Larbalestier, Neutron Irradiation of SmFeAsO1-xFx","FIG. 3, lower panel",2026-09-03,3,"the axis is Jc (A m-2), recorded as A/cm2, giving a deposited 1e9 A/cm2 that is above the depairing limit. The deposit also holds only 3 to 7 T, on nine points, where the figure spans 0 to 7 T with of order forty points per isotherm. Every deposited value is a round multiple of 5e7 and the series descend in runs of constant step, 1e8 then 5e7, rather than as a reading of a curve"
1801.05074v1.pdf,1801.05074,Study of the second magnetization peak and the pinning behaviour in Ba(Fe0.935Co0.065)2As2,Fig. 8(a),2026-09-03,13,"all twelve deposited isotherms are exact arithmetic ramps in steps of 20000 A/cm2, and successive isotherms are separated by the same 20000. The isotherm temperatures are irregular (2, 3.5, 5, 7, 9, 11, 13, 15, 16, 17, 18, 19 K), so the lattice is in isotherm index against field rather than in temperature against field, which no measurement produces. The paper's subject is the second magnetization peak, which a monotonic ramp cannot represent"
1002.0248v1.pdf,1002.0248,"Yadav and Paulose, The flux pinning force and vortex phase diagram of single crystal FeTe0.60Se0.40",Fig. 1(a),2026-09-03,13,"the deposited field axis runs 0 to 0.0012 T on 13 points in steps of 1e-4, that is 0 to 12 gauss, which is not a range over which Jc(H) is measured. Six of seven isotherms are exact arithmetic ramps, and the 8 K record interleaves two series of different magnitude (10000, 100000, 9500, 80000) within one isotherm"
2110.15577v1.pdf,2110.15577,"Iida et al., Approaching the ultimate superconducting properties of (Ba,K)Fe2As2 by naturally formed low-angle grain boundary networks",Fig. 4,2026-09-03,17,"the deposited record is a lattice on a uniform 1 T grid from 0 to 16 T. Every isotherm descends in steps of exactly 5e5 A/cm2, 15 to 16 of the 16 steps in each, with heads at 1e7, 9e6, 8e6 and 7e6, so the four isotherms are 1e6 apart at zero field and 5e5 apart at every field above it. The exceptions are a single 1e6 first step at 15 K and two tail steps at 25 and 30 K"
1003.0946v2.pdf,1003.0946,"Ding et al., Comparative study of type-II superconducting properties in polycrystalline NdFeAsO0.88F0.12",Fig. 8 and Fig. 10,2026-09-03,19,"the deposited record is internally incoherent. The 5 K isotherm contains 10000, 9000, 70, 69, 68, 67, 66, 65, 9000, 8000, 64, 7000: two series three orders of magnitude apart interleaved within one isotherm, one of which is a unit-count ramp descending 70, 69, 68. No figure produces this"
1204.0339v2.pdf,1204.0339,"Sharma, Vinod, Sundar and Bharathi, Critical current density and magnetic phase diagram of BaFe1.29Ru0.71As2 single crystals",Fig. 3(a),2026-09-03,17,"each deposited field value appears twice with different Jc, and the resulting series alternates down and up in a sawtooth (100000, 100000, 90000, 95000, 90000, 85000, 80000, 85000). That is two interleaved ramps, not the fish-tail peak the figure caption describes"
1802.09868v1.pdf,1802.09868,"Park, Pyon, Ohara, Ito and Tamegai, Field-driven transition in the Ba1-xKxFe2As2 superconductor with splayed columnar defects",not reached; withdrawn on the deposited record alone,2026-09-03,11,"the deposited field axis runs 0 to 0.004 T in steps of 5e-4, that is 0 to 40 gauss, against a paper reporting Jc over 10 MA/cm2 and values of 13.9 and 19.5 MA/cm2. The isotherms at 2 to 20 K are exact ramps in steps of 1e6 and sit 1e6 apart; the 15 K record carries three different Jc at H = 0; and the 25 K record increases with field on duplicated field values. This was the one paper the screen failed that the first pass left in, and leaving it would have made the withdrawal selective on the screen's own verdict"
