Repository: prachetpoddar/HT10016-critical-current-prediction

# Substructure-conditional critical current density prediction

Data and analysis code for manuscript HT10016, submitted to *PRX Intelligence*.

Poddar, Chowdhury and Hossain, *Substructure-Conditional Critical Current Density
Prediction from Heterogeneous Superconductor Literature*.

Every count, ratio, figure and validation result in the manuscript and the
Supplemental Material is produced by the code here from the tables here. Where
the paper applies a screen at the reporting layer rather than inside the
dispatch routine, that screen is written out in `audit/`, so no printed number
depends on a step that exists only in the prose.

## Where everything is

If you have come here from the paper and want one thing, it is probably one of
these four.

| you want | open |
|---|---|
| the extracted dataset | `data/`, and `data/phase_3_p31_jc_anchor_per_paper_repaired.csv` first |
| the predictions the paper reports | `data/phase_3_p57_de_novo_predictions.csv` |
| the code that produced a number | `analysis/`, indexed by section in the table below |
| the evidence behind a correction the paper reports on itself | `audit/` |

The documents in `out_final52/` are the three files as submitted to the
journal, kept here so that a claim can be read next to the file behind it.
Source articles are not redistributed, for the reason given under What is not
here below.

    HT10016-critical-current-prediction/
      README.md            this file
      environment.yml      the environment the deposited results were produced in
      data/                the extracted dataset, 144 files
        phase_3_p31_jc_anchor_per_paper*.csv      critical-current anchors
        phase_3_form3_fits_partial_cohortB_v2.csv field-axis fits
        phase_3_p44_post_UCLA_beta_T_fits*.csv    temperature-axis fits
        phase_3_p31_variance_decomposition*.csv   the conditioning diagnostic
        phase_3_p57_de_novo_predictions.csv       the candidate dispatch table
        provenance_table_fitcohort_full.csv       one row per source paper
        external_validation/                      the four out-of-corpus cuprates
        extraction_examples/                      four worked extractions
        reextraction/                             the sampled re-extraction
      analysis/            every script that reads or writes the tables, 199 files
      audit/               the evidence behind each self-reported correction, 247 files
      figures/             the deposited figures and the assets behind them, 62 files
      specs/               one digitisation spec per source figure, 29 files
      out_final52/         the three documents as submitted
      LICENSE              CC BY 4.0 for data and documentation, MIT for code

Files ending `.pre_classifier_fix`, and the dated subdirectories of `audit/`,
are earlier states kept on purpose so that a correction can be checked against
what it replaced. They are not working copies.

## Which part of the paper rests on which files

| section | data | code |
|---|---|---|
| II.A, data extraction layer | `specs/`, `data/extraction_examples/` | `analysis/manuscript_figure_s1_extraction_examples.py` |
| II.B, anchors and substructure labels | `data/provenance_table_fitcohort_full.csv`, `audit/hc2_anchor_provenance.csv` | `analysis/apply_jc_anchor_repairs.py` |
| II.C, aggregation architecture | `data/phase_3_p31_jc_anchor_per_paper_repaired.csv` | `analysis/figure_4_source.py` |
| II.D, runtime and refusal logic | `data/phase_3_p57_de_novo_predictions.csv` | `analysis/phase_3_p57_de_novo_predictions.py` and the three steps after it |
| III.A, variance decomposition | `data/phase_3_p31_variance_decomposition_repaired.csv`, `data/anchor_form_permutation.csv` | `analysis/figure_4_source.py`, `analysis/anchor_form_permutation.py` |
| III.B, external validation and the anchor gate | `data/external_validation/` | `analysis/external_anchor_count.py` |
| III.C, family-level applicability bound | `data/phase_3_p47_compound_leave_out_MAE.csv` | `analysis/compound_leave_one_out.py` |
| III.D, ranking and universal scaling | `data/functional_form_input.csv`, `data/reduced_variable_scaling.csv` | `analysis/functional_form_comparison.py`, `analysis/scaling_collapse_test.py` |
| III.E, candidate dispatch | `data/phase_3_p57_de_novo_predictions.csv`, `audit/reporting_layer_exclusions.csv` | `analysis/rebuild_dispatch.py` |
| III.F, limitations and the anchor repair | `audit/anchor_repairs.csv`, `audit/withdrawn_records.csv`, `audit/withdrawn_beta_T_papers.csv` | `analysis/withdraw_records.py` |

The figure generators are listed separately under Figures below.

## data/

| file | rows | what one row is |
|---|---:|---|
| `phase_3_p31_jc_anchor_per_paper.csv` | 96 | one critical-current anchor, per paper per sample per isotherm |
| `phase_3_p31_jc_anchor_per_paper_repaired.csv` | 96 | the same, with the repair, the withdrawal reason and the as-deposited value |

File: data/extraction_examples/physc_2010_03_003_withdrawn_field_axis.csv
arxiv_id,compound_formula,sample_form,synthesis_method,doping_or_composition,tc_K,hc2_T,temperature_K,field_T,Jc_A_per_cm2,figure_id,notes,primary_scan_direction,fixed_axis_value,extraction_method,confidence
elsevier_10.1016_j.physc.2010.03.003,FeTe0.61Se0.39,single_crystal,unknown,FeTe0.61Se0.39,14.0,47.0,2.0,0.5,3162277.6,vision_pass_curve_1,Vision-pass first-pass extraction (sub-task 6.3-fu addendum); sample=FeTe0.61Se0.39; orient=H//c; method=magnetization,H,2.0,vision_pass,High
elsevier_10.1016_j.physc.2010.03.003,FeTe0.61Se0.39,single_crystal,unknown,FeTe0.61Se0.39,14.0,47.0,2.0,5.0,1000000.0,vision_pass_curve_1,Vision-pass first-pass extraction (sub-task 6.3-fu addendum); sample=FeTe0.61Se0.39; orient=H//c; method=magnetization,H,2.0,vision_pass,High
elsevier_10.1016_j.physc.2010.03.003,FeTe0.61Se0.39,single_crystal,unknown,FeTe0.61Se0.39,14.0,47.0,2.0,15.0,316227.8,vision_pass_curve_1,Vision-pass first-pass extraction (sub-task 6.3-fu addendum); sample=FeTe0.61Se0.39; orient=H//c; method=magnetization,H,2.0,vision_pass,High
elsevier_10.1016_j.physc.2010.03.003,FeTe0.61Se0.39,single_crystal,unknown,FeTe0.61Se0.39,14.0,47.0,2.0,25.0,100000.0,vision_pass_curve_1,Vision-pass first-pass extraction (sub-task 6.3-fu addendum); sample=FeTe0.61Se0.39; orient=H//c; method=magnetization,H,2.0,vision_pass,High
elsevier_10.1016_j.physc.2010.03.003,FeTe0.61Se0.39,single_crystal,unknown,FeTe0.61Se0.39,14.0,47.0,2.0,50.0,31622.8,vision_pass_curve_1,Vision-pass first-pass extraction (sub-task 6.3-fu addendum); sample=FeTe0.61Se0.39; orient=H//c; method=magnetization,H,2.0,vision_pass,High
elsevier_10.1016_j.physc.2010.03.003,FeTe0.61Se0.39,single_crystal,unknown,FeTe0.61Se0.39,14.0,47.0,5.0,0.5,1778279.4,vision_pass_curve_2,Vision-pass first-pass extraction (sub-task 6.3-fu addendum); sample=FeTe0.61Se0.39; orient=H//c; method=magnetization,H,5.0,vision_pass,High
elsevier_10.1016_j.physc.2010.03.003,FeTe0.61Se0.39,single_crystal,unknown,FeTe0.61Se0.39,14.0,47.0,5.0,5.0,562341.3,vision_pass_curve_2,Vision-pass first-pass extraction (sub-task 6.3-fu addendum); sample=FeTe0.61Se0.39; orient=H//c; method=magnetization,H,5.0,vision_pass,High
elsevier_10.1016_j.physc.2010.03.003,FeTe0.61Se0.39,single_crystal,unknown,FeTe0.61Se0.39,14.0,47.0,5.0,15.0,177827.9,vision_pass_curve_2,Vision-pass first-pass extraction (sub-task 6.3-fu addendum); sample=FeTe0.61Se0.39; orient=H//c; method=magnetization,H,5.0,vision_pass,High
elsevier_10.1016_j.physc.2010.03.003,FeTe0.61Se0.39,single_crystal,unknown,FeTe0.61Se0.39,14.0,47.0,5.0,25.0,56234.1,vision_pass_curve_2,Vision-pass first-pass extraction (sub-task 6.3-fu addendum); sample=FeTe0.61Se0.39; orient=H//c; method=magnetization,H,5.0,vision_pass,High
elsevier_10.1016_j.physc.2010.03.003,FeTe0.61Se0.39,single_crystal,unknown,FeTe0.61Se0.39,14.0,47.0,5.0,50.0,17782.8,vision_pass_curve_2,Vision-pass first-pass extraction (sub-task 6.3-fu addendum); sample=FeTe0.61Se0.39; orient=H//c; method=magnetization,H,5.0,vision_pass,High
elsevier_10.1016_j.physc.2010.03.003,FeTe0.61Se0.39,single_crystal,unknown,FeTe0.61Se0.39,14.0,47.0,7.5,0.5,1333521.3,vision_pass_curve_3,Vision-pass first-pass extraction (sub-task 6.3-fu addendum); sample=FeTe0.61Se0.39; orient=H//c; method=magnetization,H,7.5,vision_pass,High
elsevier_10.1016_j.physc.2010.03.003,FeTe0.61Se0.39,single_crystal,unknown,FeTe0.61Se0.39,14.0,47.0,7.5,5.0,501187.2,vision_pass_curve_3,Vision-pass first-pass extraction (sub-task 6.3-fu addendum); sample=FeTe0.61Se0.39; orient=H//c; method=magnetization,H,7.5,vision_pass,High
elsevier_10.1016_j.physc.2010.03.003,FeTe0.61Se0.39,single_crystal,unknown,FeTe0.61Se0.39,14.0,47.0,7.5,15.0,149623.5,vision_pass_curve_3,Vision-pass first-pass extraction (sub-task 6.3-fu addendum); sample=FeTe0.61Se0.39; orient=H//c; method=magnetization,H,7.5,vision_pass,High
elsevier_10.1016_j.physc.2010.03.003,FeTe0.61Se0.39,single_crystal,unknown,FeTe0.61Se0.39,14.0,47.0,7.5,25.0,50118.7,vision_pass_curve_3,Vision-pass first-pass extraction (sub-task 6.3-fu addendum); sample=FeTe0.61Se0.39; orient=H//c; method=magnetization,H,7.5,vision_pass,High
elsevier_10.1016_j.physc.2010.03.003,FeTe0.61Se0.39,single_crystal,unknown,FeTe0.61Se0.39,14.0,47.0,7.5,50.0,15848.9,vision_pass_curve_3,Vision-pass first-pass extraction (sub-task 6.3-fu addendum); sample=FeTe0.61Se0.39; orient=H//c; method=magnetization,H,7.5,vision_pass,High
elsevier_10.1016_j.physc.2010.03.003,FeTe0.61Se0.39,single_crystal,unknown,FeTe0.61Se0.39,14.0,47.0,10.0,0.5,1122018.4,vision_pass_curve_4,Vision-pass first-pass extraction (sub-task 6.3-fu addendum); sample=FeTe0.61Se0.39; orient=H//c; method=magnetization,H,10.0,vision_pass,High
elsevier_10.1016_j.physc.2010.03.003,FeTe0.61Se0.39,single_crystal,unknown,FeTe0.61Se0.39,14.0,47.0,10.0,5.0,398107.2,vision_pass_curve_4,Vision-pass first-pass extraction (sub-task 6.3-fu addendum); sample=FeTe0.61Se0.39; orient=H//c; method=magnetization,H,10.0,vision_pass,High
elsevier_10.1016_j.physc.2010.03.003,FeTe0.61Se0.39,single_crystal,unknown,FeTe0.61Se0.39,14.0,47.0,10.0,15.0,125892.5,vision_pass_curve_4,Vision-pass first-pass extraction (sub-task 6.3-fu addendum); sample=FeTe0.61Se0.39; orient=H//c; method=magnetization,H,10.0,vision_pass,High
elsevier_10.1016_j.physc.2010.03.003,FeTe0.61Se0.39,single_crystal,unknown,FeTe0.61Se0.39,14.0,47.0,10.0,25.0,39810.7,vision_pass_curve_4,Vision-pass first-pass extraction (sub-task 6.3-fu addendum); sample=FeTe0.61Se0.39; orient=H//c; method=magnetization,H,10.0,vision_pass,High
elsevier_10.1016_j.physc.2010.03.003,FeTe0.61Se0.39,single_crystal,unknown,FeTe0.61Se0.39,14.0,47.0,10.0,50.0,12589.3,vision_pass_curve_4,Vision-pass first-pass extraction (sub-task 6.3-fu addendum); sample=FeTe0.61Se0.39; orient=H//c; method=magnetization,H,10.0,vision_pass,High
elsevier_10.1016_j.physc.2010.03.003,FeTe0.61Se0.39,single_crystal,unknown,FeTe0.61Se0.39,14.0,47.0,12.5,0.5,100000.0,vision_pass_curve_5,Vision-pass first-pass extraction (sub-task 6.3-fu addendum); sample=FeTe0.61Se0.39; orient=H//c; method=magnetization,H,12.5,vision_pass,High
elsevier_10.1016_j.physc.2010.03.003,FeTe0.61Se0.39,single_crystal,unknown,FeTe0.61Se0.39,14.0,47.0,12.5,5.0,31622.8,vision_pass_curve_5,Vision-pass first-pass extraction (sub-task 6.3-fu addendum); sample=FeTe0.61Se0.39; orient=H//c; method=magnetization,H,12.5,vision_pass,High
elsevier_10.1016_j.physc.2010.03.003,FeTe0.61Se0.39,single_crystal,unknown,FeTe0.61Se0.39,14.0,47.0,12.5,15.0,10000.0,vision_pass_curve_5,Vision-pass first-pass extraction (sub-task 6.3-fu addendum); sample=FeTe0.61Se0.39; orient=H//c; method=magnetization,H,12.5,vision_pass,High
elsevier_10.1016_j.physc.2010.03.003,FeTe0.61Se0.39,single_crystal,unknown,FeTe0.61Se0.39,14.0,47.0,12.5,25.0,3162.3,vision_pass_curve_5,Vision-pass first-pass extraction (sub-task 6.3-fu addendum); sample=FeTe0.61Se0.39; orient=H//c; method=magnetization,H,12.5,vision_pass,High
elsevier_10.1016_j.physc.2010.03.003,FeTe0.61Se0.39,single_crystal,unknown,FeTe0.61Se0.39,14.0,47.0,12.5,50.0,1000.0,vision_pass_curve_5,Vision-pass first-pass extraction (sub-task 6.3-fu addendum); sample=FeTe0.61Se0.39; orient=H//c; method=magnetization,H,12.5,vision_pass,High

File: data/extraction_examples/physc_2010_05_048_field_axis.csv
arxiv_id,compound_formula,sample_form,synthesis_method,doping_or_composition,tc_K,hc2_T,temperature_K,field_T,Jc_A_per_cm2,figure_id,notes,primary_scan_direction,fixed_axis_value,extraction_method,confidence
elsevier_10.1016_j.physc.2010.05.048,FeTeSe,single_crystal,unknown,FeTe0.59Se0.41,14.0,47.0,2.0,0.0,1000000.0,vision_pass_round3_curve_1,Round 3 disambiguation-aware vision-pass; sample=FeTe0.59Se0.41; orient=H//c; method=magnetization; sample_tc_used=14.0K,H,2.0,vision_pass_round3,High
elsevier_10.1016_j.physc.2010.05.048,FeTeSe,single_crystal,unknown,FeTe0.59Se0.41,14.0,47.0,2.0,1.0,951229.42,vision_pass_round3_curve_1,Round 3 disambiguation-aware vision-pass; sample=FeTe0.59Se0.41; orient=H//c; method=magnetization; sample_tc_used=14.0K,H,2.0,vision_pass_round3,High
elsevier_10.1016_j.physc.2010.05.048,FeTeSe,single_crystal,unknown,FeTe0.59Se0.41,14.0,47.0,2.0,2.0,912010.23,vision_pass_round3_curve_1,Round 3 disambiguation-aware vision-pass; sample=FeTe0.59Se0.41; orient=H//c; method=magnetization; sample_tc_used=14.0K,H,2.0,vision_pass_round3,High
elsevier_10.1016_j.physc.2010.05.048,FeTeSe,single_crystal,unknown,FeTe0.59Se0.41,14.0,47.0,2.0,5.0,823483.48,vision_pass_round3_curve_1,Round 3 disambiguation-aware vision-pass; sample=FeTe0.59Se0.41; orient=H//c; method=magnetization; sample_tc_used=14.0K,H,2.0,vision_pass_round3,High
elsevier_10.1016_j.physc.2010.05.048,FeTeSe,single_crystal,unknown,FeTe0.59Se0.41,14.0,47.0,2.0,10.0,719245.76,vision_pass_round3_curve_1,Round 3 disambiguation-aware vision-pass; sample=FeTe0.59Se0.41; orient=H//c; method=magnetization; sample_tc_used=14.0K,H,2.0,vision_pass_round3,High
elsevier_10.1016_j.physc.2010.05.048,FeTeSe,single_crystal,unknown,FeTe0.59Se0.41,14.0,47.0,2.0,15.0,637216.0,vision_pass_round3_curve_1,Round 3 disambiguation-aware vision-pass; sample=FeTe0.59Se0.41; orient=H//c; method=magnetization; sample_tc_used=14.0K,H,2.0,vision_pass_round3,High
elsevier_10.1016_j.physc.2010.05.048,FeTeSe,single_crystal,unknown,FeTe0.59Se0.41,14.0,47.0,2.0,20.0,560162.4,vision_pass_round3_curve_1,Round 3 disambiguation-aware vision-pass; sample=FeTe0.59Se0.41; orient=H//c; method=magnetization; sample_tc_used=14.0K,H,2.0,vision_pass_round3,High
elsevier_10.1016_j.physc.2010.05.048,FeTeSe,single_crystal,unknown,FeTe0.59Se0.41,14.0,47.0,2.0,30.0,425183.1,vision_pass_round3_curve_1,Round 3 disambiguation-aware vision-pass; sample=FeTe0.59Se0.41; orient=H//c; method=magnetization; sample_tc_used=14.0K,H,2.0,vision_pass_round3,High
elsevier_10.1016_j.physc.2010.05.048,FeTeSe,single_crystal,unknown,FeTe0.59Se0.41,14.0,47.0,2.0,40.0,336309.52,vision_pass_round3_curve_1,Round 3 disambiguation-aware vision-pass; sample=FeTe0.59Se0.41; orient=H//c; method=magnetization; sample_tc_used=14.0K,H,2.0,vision_pass_round3,High
elsevier_10.1016_j.physc.2010.05.048,FeTeSe,single_crystal,unknown,FeTe0.59Se0.41,14.0,47.0,2.0,50.0,262720.48,vision_pass_round3_curve_1,Round 3 disambiguation-aware vision-pass; sample=FeTe0.59Se0.41; orient=H//c; method=magnetization; sample_tc_used=14.0K,H,2.0,vision_pass_round3,High
elsevier_10.1016_j.physc.2010.05.048,FeTeSe,single_crystal,unknown,FeTe0.59Se0.41,14.0,47.0,3.0,0.0,1000000.0,vision_pass_round3_curve_2,Round 3 disambiguation-aware vision-pass; sample=FeTe0.59Se0.41; orient=H//c; method=magnetization; sample_tc_used=14.0K,H,3.0,vision_pass_round3,High
elsevier_10.1016_j.physc.2010.05.048,FeTeSe,single_crystal,unknown,FeTe0.59Se0.41,14.0,47.0,3.0,1.0,912585.24,vision_pass_round3_curve_2,Round 3 disambiguation-aware vision-pass; sample=FeTe0.59Se0.41; orient=H//c; method=magnetization; sample_tc_used=14.0K,H,3.0,vision_pass_round3,High
elsevier_10.1016_j.physc.2010.05.048,FeTeSe,single_crystal,unknown,FeTe0.59Se0.41,14.0,47.0,3.0,2.0,845076.77,vision_pass_round3_curve_2,Round 3 disambiguation-aware vision-pass; sample=FeTe0.59Se0.41; orient=H//c; method=magnetization; sample_tc_used=14.0K,H,3.0,vision_pass_round3,High
elsevier_10.1016_j.physc.2010.05.048,FeTeSe,single_crystal,unknown,FeTe0.59Se0.41,14.0,47.0,3.0,5.0,728958.34,vision_pass_round3_curve_2,Round 3 disambiguation-aware vision-pass; sample=FeTe0.59Se0.41; orient=H//c; method=magnetization; sample_tc_used=14.0K,H,3.0,vision_pass_round3,High
elsevier_10.1016_j.physc.2010.05.048,FeTeSe,single_crystal,unknown,FeTe0.59Se0.41,14.0,47.0,3.0,10.0,617095.82,vision_pass_round3_curve_2,Round 3 disambiguation-aware vision-pass; sample=FeTe0.59Se0.41; orient=H//c; method=magnetization; sample_tc_used=14.0K,H,3.0,vision_pass_round3,High
elsevier_10.1016_j.physc.2010.05.048,FeTeSe,single_crystal,unknown,FeTe0.59Se0.41,14.0,47.0,3.0,15.0,511316.56,vision_pass_round3_curve_2,Round 3 disambiguation-aware vision-pass; sample=FeTe0.59Se0.41; orient=H//c; method=magnetization; sample_tc_used=14.0K,H,3.0,vision_pass_round3,High
elsevier_10.1016_j.physc.2010.05.048,FeTeSe,single_crystal,unknown,FeTe0.59Se0.41,14.0,47.0,3.0,20.0,412409.31,vision_pass_round3_curve_2,Round 3 disambiguation-aware vision-pass; sample=FeTe0.59Se0.41; orient=H//c; method=magnetization; sample_tc_used=14.0K,H,3.0,vision_pass_round3,High
elsevier_10.1016_j.physc.2010.05.048,FeTeSe,single_crystal,unknown,FeTe0.59Se0.41,14.0,47.0,3.0,30.0,286142.6,vision_pass_round3_curve_2,Round 3 disambiguation-aware vision-pass; sample=FeTe0.59Se0.41; orient=H//c; method=magnetization; sample_tc_used=14.0K,H,3.0,vision_pass_round3,High
elsevier_10.1016_j.physc.2010.05.048,FeTeSe,single_crystal,unknown,FeTe0.59Se0.41,14.0,47.0,3.0,40.0,205110.35,vision_pass_round3_curve_2,Round 3 disambiguation-aware vision-pass; sample=FeTe0.59Se0.41; orient=H//c; method=magnetization; sample_tc_used=14.0K,H,3.0,vision_pass_round3,High
elsevier_10.1016_j.physc.2010.05.048,FeTeSe,single_crystal,unknown,FeTe0.59Se0.41,14.0,47.0,3.0,50.0,142887.5,vision_pass_round3_curve_2,Round 3 disambiguation-aware vision-pass; sample=FeTe0.59Se0.41; orient=H//c; method=magnetization; sample_tc_used=14.0K,H,3.0,vision_pass_round3,High
elsevier_10.1016_j.physc.2010.05.048,FeTeSe,single_crystal,unknown,FeTe0.59Se0.41,14.0,47.0,4.0,0.0,1000000.0,vision_pass_round3_curve_3,Round 3 disambiguation-aware vision-pass; sample=FeTe0.59Se0.41; orient=H//c; method=magnetization; sample_tc_used=14.0K,H,4.0,vision_pass_round3,High
elsevier_10.1016_j.physc.2010.05.048,FeTeSe,single_crystal,unknown,FeTe0.59Se0.41,14.0,47.0,4.0,1.0,912010.23,vision_pass_round3_curve_3,Round 3 disambiguation-aware vision-pass; sample=FeTe0.59Se0.41; orient=H//c; method=magnetization; sample_tc_used=14.0K,H,4.0,vision_pass_round3,High
elsevier_10.1016_j.physc.2010.05.048,FeTeSe,single_crystal,unknown,FeTe0.59Se0.41,14.0,47.0,4.0,2.0,823483.48,vision_pass_round3_curve_3,Round 3 disambiguation-aware vision-pass; sample=FeTe0.59Se0.41; orient=H//c; method=magnetization; sample_tc_used=14.0K,H,4.0,vision_pass_round3,High
elsevier_10.1016_j.physc.2010.05.048,FeTeSe,single_crystal,unknown,FeTe0.59Se0.41,14.0,47.0,4.0,5.0,728958.34,vision_pass_round3_curve_3,Round 3 disambiguation-aware vision-pass; sample=FeTe0.59Se0.41; orient=H//c; method=magnetization; sample_tc_used=14.0K,H,4.0,vision_pass_round3,High
elsevier_10.1016_j.physc.2010.05.048,FeTeSe,single_crystal,unknown,FeTe0.59Se0.41,14.0,47.0,4.0,10.0,617095.82,vision_pass_round3_curve_3,Round 3 disambiguation-aware vision-pass; sample=FeTe0.59Se0.41; orient=H//c; method=magnetization; sample_tc_used=14.0K,H,4.0,vision_pass_round3,High
elsevier_10.1016_j.physc.2010.05.048,FeTeSe,single_crystal,unknown,FeTe0.59Se0.41,14.0,47.0,4.0,15.0,487902.36,vision_pass_round3_curve_3,Round 3 disambiguation-aware vision-pass; sample=FeTe0.59Se0.41; orient=H//c; method=magnetization; sample_tc_used=14.0K,H,4.0,vision_pass_round3,High
elsevier_10.1016_j.physc.2010.05.048,FeTeSe,single_crystal,unknown,FeTe0.59Se0.41,14.0,47.0,4.0,20.0,349818.78,vision_pass_round3_curve_3,Round 3 disambiguation-aware vision-pass; sample=FeTe0.59Se0.41; orient=H//c; method=magnetization; sample_tc_used=14.0K,H,4.0,vision_pass_round3,High
elsevier_10.1016_j.physc.2010.05.048,FeTeSe,single_crystal,unknown,FeTe0.59Se0.41,14.0,47.0,4.0,30.0,257039.64,vision_pass_round3_curve_3,Round 3 disambiguation-aware vision-pass; sample=FeTe0.59Se0.41; orient=H//c; method=magnetization; sample_tc_used=14.0K,H,4.0,vision_pass_round3,High
elsevier_10.1016_j.physc.2010.05.048,FeTeSe,single_crystal,unknown,FeTe0.59Se0.41,14.0,47.0,4.0,40.0,178852.77,vision_pass_round3_curve_3,Round 3 disambiguation-aware vision-pass; sample=FeTe0.59Se0.41; orient=H//c; method=magnetization; sample_tc_used=14.0K,H,4.0,vision_pass_round3,High
elsevier_10.1016_j.physc.2010.05.048,FeTeSe,single_crystal,unknown,FeTe0.59Se0.41,14.0,47.0,4.0,50.0,116476.64,vision_pass_round3_curve_3,Round 3 disambiguation-aware vision-pass; sample=FeTe0.59Se0.41; orient=H//c; method=magnetization; sample_tc_used=14.0K,H,4.0,vision_pass_round3,High
elsevier_10.1016_j.physc.2010.05.048,FeTeSe,single_crystal,unknown,FeTe0.59Se0.41,14.0,47.0,5.0,0.0,1000000.0,vision_pass_round3_curve_4,Round 3 disambiguation-aware vision-pass; sample=FeTe0.59Se0.41; orient=H//c; method=magnetization; sample_tc_used=14.0K,H,5.0,vision_pass_round3,High
elsevier_10.1016_j.physc.2010.05.048,FeTeSe,single_crystal,unknown,FeTe0.59Se0.41,14.0,47.0,5.0,1.0,879837.97,vision_pass_round3_curve_4,Round 3 disambiguation-aware vision-pass; sample=FeTe0.59Se0.41; orient=H//c; method=magnetization; sample_tc_used=14.0K,H,5.0,vision_pass_round3,High
elsevier_10.1016_j.physc.2010.05.048,FeTeSe,single_crystal,unknown,FeTe0.59Se0.41,14.0,47.0,5.0,2.0,781149.27,vision_pass_round3_curve_4,Round 3 disambiguation-aware vision-pass; sample=FeTe0.59Se0.41; orient=H//c; method=magnetization; sample_tc_used=14.0K,H,5.0,vision_pass_round3,High
elsevier_10.1016_j.physc.2010.05.048,FeTeSe,single_crystal,unknown,FeTe0.59Se0.41,14.0,47.0,5.0,5.0,690120.25,vision_pass_round3_curve_4,Round 3 disambiguation-aware vision-pass; sample=FeTe0.59Se0.41; orient=H//c; method=magnetization; sample_tc_used=14.0K,H,5.0,vision_pass_round3,High
elsevier_10.1016_j.physc.2010.05.048,FeTeSe,single_crystal,unknown,FeTe0.59Se0.41,14.0,47.0,5.0,10.0,565685.42,vision_pass_round3_curve_4,Round 3 disambiguation-aware vision-pass; sample=FeTe0.59Se0.41; orient=H//c; method=magnetization; sample_tc_used=14.0K,H,5.0,vision_pass_round3,High
elsevier_10.1016_j.physc.2010.05.048,FeTeSe,single_crystal,unknown,FeTe0.59Se0.41,14.0,47.0,5.0,15.0,425183.1,vision_pass_round3_curve_4,Round 3 disambiguation-aware vision-pass; sample=FeTe0.59Se0.41; orient=H//c; method=magnetization; sample_tc_used=14.0K,H,5.0,vision_pass_round3,High
elsevier_10.1016_j.physc.2010.05.048,FeTeSe,single_crystal,unknown,FeTe0.59Se0.41,14.0,47.0,5.0,20.0,301917.21,vision_pass_round3_curve_4,Round 3 disambiguation-aware vision-pass; sample=FeTe0.59Se0.41; orient=H//c; method=magnetization; sample_tc_used=14.0K,H,5.0,vision_pass_round3,High
elsevier_10.1016_j.physc.2010.05.048,FeTeSe,single_crystal,unknown,FeTe0.59Se0.41,14.0,47.0,5.0,30.0,186001.39,vision_pass_round3_curve_4,Round 3 disambiguation-aware vision-pass; sample=FeTe0.59Se0.41; orient=H//c; method=magnetization; sample_tc_used=14.0K,H,5.0,vision_pass_round3,High
elsevier_10.1016_j.physc.2010.05.048,FeTeSe,single_crystal,unknown,FeTe0.59Se0.41,14.0,47.0,5.0,40.0,138720.0,vision_pass_round3_curve_4,Round 3 disambiguation-aware vision-pass; sample=FeTe0.59Se0.41; orient=H//c; method=magnetization; sample_tc_used=14.0K,H,5.0,vision_pass_round3,High
elsevier_10.1016_j.physc.2010.05.048,FeTeSe,single_crystal,unknown,FeTe0.59Se0.41,14.0,47.0,5.0,50.0,88723.6,vision_pass_round3_curve_4,Round 3 disambiguation-aware vision-pass; sample=FeTe0.59Se0.41; orient=H//c; method=magnetization; sample_tc_used=14.0K,H,5.0,vision_pass_round3,High
elsevier_10.1016_j.physc.2010.05.048,FeTeSe,single_crystal,unknown,FeTe0.59Se0.41,14.0,47.0,6.0,0.0,912010.23,vision_pass_round3_curve_5,Round 3 disambiguation-aware vision-pass; sample=FeTe0.59Se0.41; orient=H//c; method=magnetization; sample_tc_used=14.0K,H,6.0,vision_pass_round3,High
elsevier_10.1016_j.physc.2010.05.048,FeTeSe,single_crystal,unknown,FeTe0.59Se0.41,14.0,47.0,6.0,1.0,789281.53,vision_pass_round3_curve_5,Round 3 disambiguation-aware vision-pass; sample=FeTe0.59Se0.41; orient=H//c; method=magnetization; sample_tc_used=14.0K,H,6.0,vision_pass_round3,High
elsevier_10.1016_j.physc.2010.05.048,FeTeSe,single_crystal,unknown,FeTe0.59Se0.41,14.0,47.0,6.0,2.0,676746.23,vision_pass_round3_curve_5,Round 3 disambiguation-aware vision-pass; sample=FeTe0.59Se0.41; orient=H//c; method=magnetization; sample_tc_used=14.0K,H,6.0,vision_pass_round3,High
elsevier_10.1016_j.physc.2010.05.048,FeTeSe,single_crystal,unknown,FeTe0.59Se0.41,14.0,47.0,6.0,5.0,513503.64,vision_pass_round3_curve_5,Round 3 disambiguation-aware vision-pass; sample=FeTe0.59Se0.41; orient=H//c; method=magnetization; sample_tc_used=14.0K,H,6.0,vision_pass_round3,High
elsevier_10.1016_j.physc.2010.05.048,FeTeSe,single_crystal,unknown,FeTe0.59Se0.41,14.0,47.0,6.0,10.0,400246.64,vision_pass_round3_curve_5,Round 3 disambiguation-aware vision-pass; sample=FeTe0.59Se0.41; orient=H//c; method=magnetization; sample_tc_used=14.0K,H,6.0,vision_pass_round3,High
elsevier_10.1016_j.physc.2010.05.048,FeTeSe,single_crystal,unknown,FeTe0.59Se0.41,14.0,47.0,6.0,15.0,276888.94,vision_pass_round3_curve_5,Round 3 disambiguation-aware vision-pass; sample=FeTe0.59Se0.41; orient=H//c; method=magnetization; sample_tc_used=14.0K,H,6.0,vision_pass_round3,High
elsevier_10.1016_j.physc.2010.05.048,FeTeSe,single_crystal,unknown,FeTe0.59Se0.41,14.0,47.0,6.0,20.0,176455.61,vision_pass_round3_curve_5,Round 3 disambiguation-aware vision-pass; sample=FeTe0.59Se0.41; orient=H//c; method=magnetization; sample_tc_used=14.0K,H,6.0,vision_pass_round3,High
elsevier_10.1016_j.physc.2010.05.048,FeTeSe,single_crystal,unknown,FeTe0.59Se0.41,14.0,47.0,6.0,30.0,115496.17,vision_pass_round3_curve_5,Round 3 disambiguation-aware vision-pass; sample=FeTe0.59Se0.41; orient=H//c; method=magnetization; sample_tc_used=14.0K,H,6.0,vision_pass_round3,High
elsevier_10.1016_j.physc.2010.05.048,FeTeSe,single_crystal,unknown,FeTe0.59Se0.41,14.0,47.0,6.0,40.0,68941.36,vision_pass_round3_curve_5,Round 3 disambiguation-aware vision-pass; sample=FeTe0.59Se0.41; orient=H//c; method=magnetization; sample_tc_used=14.0K,H,6.0,vision_pass_round3,High
elsevier_10.1016_j.physc.2010.05.048,FeTeSe,single_crystal,unknown,FeTe0.59Se0.41,14.0,47.0,6.0,50.0,43446.58,vision_pass_round3_curve_5,Round 3 disambiguation-aware vision-pass; sample=FeTe0.59Se0.41; orient=H//c; method=magnetization; sample_tc_used=14.0K,H,6.0,vision_pass_round3,High
elsevier_10.1016_j.physc.2010.05.048,FeTeSe,single_crystal,unknown,FeTe0.59Se0.41,14.0,47.0,7.0,0.0,823483.48,vision_pass_round3_curve_6,Round 3 disambiguation-aware vision-pass; sample=FeTe0.59Se0.41; orient=H//c; method=magnetization; sample_tc_used=14.0K,H,7.0,vision_pass_round3,High
elsevier_10.1016_j.physc.2010.05.048,FeTeSe,single_crystal,unknown,FeTe0.59Se0.41,14.0,47.0,7.0,1.0,690120.25,vision_pass_round3_curve_6,Round 3 disambiguation-aware vision-pass; sample=FeTe0.59Se0.41; orient=H//c; method=magnetization; sample_tc_used=14.0K,H,7.0,vision_pass_round3,High
elsevier_10.1016_j.physc.2010.05.048,FeTeSe,single_crystal,unknown,FeTe0.59Se0.41,14.0,47.0,7.0,2.0,576009.49,vision_pass_round3_curve_6,Round 3 disambiguation-aware vision-pass; sample=FeTe0.59Se0.41; orient=H//c; method=magnetization; sample_tc_used=14.0K,H,7.0,vision_pass_round3,High
elsevier_10.1016_j.physc.2010.05.048,FeTeSe,single_crystal,unknown,FeTe0.59Se0.41,14.0,47.0,7.0,5.0,400246.64,vision_pass_round3_curve_6,Round 3 disambiguation-aware vision-pass; sample=FeTe0.59Se0.41; orient=H//c; method=magnetization; sample_tc_used=14.0K,H,7.0,vision_pass_round3,High
elsevier_10.1016_j.physc.2010.05.048,FeTeSe,single_crystal,unknown,FeTe0.59Se0.41,14.0,47.0,7.0,10.0,228932.9,vision_pass_round3_curve_6,Round 3 disambiguation-aware vision-pass; sample=FeTe0.59Se0.41; orient=H//c; method=magnetization; sample_tc_used=14.0K,H,7.0,vision_pass_round3,High
elsevier_10.1016_j.physc.2010.05.048,FeTeSe,single_crystal,unknown,FeTe0.59Se0.41,14.0,47.0,7.0,15.0,142012.1,vision_pass_round3_curve_6,Round 3 disambiguation-aware vision-pass; sample=FeTe0.59Se0.41; orient=H//c; method=magnetization; sample_tc_used=14.0K,H,7.0,vision_pass_round3,High
elsevier_10.1016_j.physc.2010.05.048,FeTeSe,single_crystal,unknown,FeTe0.59Se0.41,14.0,47.0,7.0,20.0,81508.19,vision_pass_round3_curve_6,Round 3 disambiguation-aware vision-pass; sample=FeTe0.59Se0.41; orient=H//c; method=magnetization; sample_tc_used=14.0K,H,7.0,vision_pass_round3,High
elsevier_10.1016_j.physc.2010.05.048,FeTeSe,single_crystal,unknown,FeTe0.59Se0.41,14.0,47.0,7.0,30.0,43271.12,vision_pass_round3_curve_6,Round 3 disambiguation-aware vision-pass; sample=FeTe0.59Se0.41; orient=H//c; method=magnetization; sample_tc_used=14.0K,H,7.0,vision_pass_round3,High
elsevier_10.1016_j.physc.2010.05.048,FeTeSe,single_crystal,unknown,FeTe0.59Se0.41,14.0,47.0,7.0,40.0,22698.3,vision_pass_round3_curve_6,Round 3 disambiguation-aware vision-pass; sample=FeTe0.59Se0.41; orient=H//c; method=magnetization; sample_tc_used=14.0K,H,7.0,vision_pass_round3,High
elsevier_10.1016_j.physc.2010.05.048,FeTeSe,single_crystal,unknown,FeTe0.59Se0.41,14.0,47.0,7.0,50.0,11994.91,vision_pass_round3_curve_6,Round 3 disambiguation-aware vision-pass; sample=FeTe0.59Se0.41; orient=H//c; method=magnetization; sample_tc_used=14.0K,H,7.0,vision_pass_round3,High
elsevier_10.1016_j.physc.2010.05.048,FeTeSe,single_crystal,unknown,FeTe0.59Se0.41,14.0,47.0,8.0,0.0,732273.4,vision_pass_round3_curve_7,Round 3 disambiguation-aware vision-pass; sample=FeTe0.59Se0.41; orient=H//c; method=magnetization; sample_tc_used=14.0K,H,8.0,vision_pass_round3,High
elsevier_10.1016_j.physc.2010.05.048,FeTeSe,single_crystal,unknown,FeTe0.59Se0.41,14.0,47.0,8.0,1.0,606798.29,vision_pass_round3_curve_7,Round 3 disambiguation-aware vision-pass; sample=FeTe0.59Se0.41; orient=H//c; method=magnetization; sample_tc_used=14.0K,H,8.0,vision_pass_round3,High
elsevier_10.1016_j.physc.2010.05.048,FeTeSe,single_crystal,unknown,FeTe0.59Se0.41,14.0,47.0,8.0,2.0,491208.86,vision_pass_round3_curve_7,Round 3 disambiguation-aware vision-pass; sample=FeTe0.59Se0.41; orient=H//c; method=magnetization; sample_tc_used=14.0K,H,8.0,vision_pass_round3,High
elsevier_10.1016_j.physc.2010.05.048,FeTeSe,single_crystal,unknown,FeTe0.59Se0.41,14.0,47.0,8.0,5.0,314555.84,vision_pass_round3_curve_7,Round 3 disambiguation-aware vision-pass; sample=FeTe0.59Se0.41; orient=H//c; method=magnetization; sample_tc_used=14.0K,H,8.0,vision_pass_round3,High
elsevier_10.1016_j.physc.2010.05.048,FeTeSe,single_crystal,unknown,FeTe0.59Se0.41,14.0,47.0,8.0,10.0,134207.68,vision_pass_round3_curve_7,Round 3 disambiguation-aware vision-pass; sample=FeTe0.59Se0.41; orient=H//c; method=magnetization; sample_tc_used=14.0K,H,8.0,vision_pass_round3,High
elsevier_10.1016_j.physc.2010.05.048,FeTeSe,single_crystal,unknown,FeTe0.59Se0.41,14.0,47.0,8.0,15.0,61230.29,vision_pass_round3_curve_7,Round 3 disambiguation-aware vision-pass; sample=FeTe0.59Se0.41; orient=H//c; method=magnetization; sample_tc_used=14.0K,H,8.0,vision_pass_round3,High
elsevier_10.1016_j.physc.2010.05.048,FeTeSe,single_crystal,unknown,FeTe0.59Se0.41,14.0,47.0,8.0,20.0,29699.0,vision_pass_round3_curve_7,Round 3 disambiguation-aware vision-pass; sample=FeTe0.59Se0.41; orient=H//c; method=magnetization; sample_tc_used=14.0K,H,8.0,vision_pass_round3,High
elsevier_10.1016_j.physc.2010.05.048,FeTeSe,single_crystal,unknown,FeTe0.59Se0.41,14.0,47.0,8.0,30.0,14520.18,vision_pass_round3_curve_7,Round 3 disambiguation-aware vision-pass; sample=FeTe0.59Se0.41; orient=H//c; method=magnetization; sample_tc_used=14.0K,H,8.0,vision_pass_round3,High
elsevier_10.1016_j.physc.2010.05.048,FeTeSe,single_crystal,unknown,FeTe0.59Se0.41,14.0,47.0,8.0,40.0,7056.28,vision_pass_round3_curve_7,Round 3 disambiguation-aware vision-pass; sample=FeTe0.59Se0.41; orient=H//c; method=magnetization; sample_tc_used=14.0K,H,8.0,vision_pass_round3,High
elsevier_10.1016_j.physc.2010.05.048,FeTeSe,single_crystal,unknown,FeTe0.59Se0.41,14.0,47.0,8.0,50.0,3793.96,vision_pass_round3_curve_7,Round 3 disambiguation-aware vision-pass; sample=FeTe0.59Se0.41; orient=H//c; method=magnetization; sample_tc_used=14.0K,H,8.0,vision_pass_round3,High
elsevier_10.1016_j.physc.2010.05.048,FeTeSe,single_crystal,unknown,FeTe0.59Se0.41,14.0,47.0,9.0,0.0,652939.7,vision_pass_round3_curve_8,Round 3 disambiguation-aware vision-pass; sample=FeTe0.59Se0.41; orient=H//c; method=magnetization; sample_tc_used=14.0K,H,9.0,vision_pass_round3,High
elsevier_10.1016_j.physc.2010.05.048,FeTeSe,single_crystal,unknown,FeTe0.59Se0.41,14.0,47.0,9.0,1.0,506064.31,vision_pass_round3_curve_8,Round 3 disambiguation-aware vision-pass; sample=FeTe0.59Se0.41; orient=H//c; method=magnetization; sample_tc_used=14.0K,H,9.0,vision_pass_round3,High
elsevier_10.1016_j.physc.2010.05.048,FeTeSe,single_crystal,unknown,FeTe0.59Se0.41,14.0,47.0,9.0,2.0,372227.33,vision_pass_round3_curve_8,Round 3 disambiguation-aware vision-pass; sample=FeTe0.59Se0.41; orient=H//c; method=magnetization; sample_tc_used=14.0K,H,9.0,vision_pass_round3,High
elsevier_10.1016_j.physc.2010.05.048,FeTeSe,single_crystal,unknown,FeTe0.59Se0.41,14.0,47.0,9.0,5.0,191878.78,vision_pass_round3_curve_8,Round 3 disambiguation-aware vision-pass; sample=FeTe0.59Se0.41; orient=H//c; method=magnetization; sample_tc_used=14.0K,H,9.0,vision_pass_round3,High
elsevier_10.1016_j.physc.2010.05.048,FeTeSe,single_crystal,unknown,FeTe0.59Se0.41,14.0,47.0,9.0,10.0,60924.96,vision_pass_round3_curve_8,Round 3 disambiguation-aware vision-pass; sample=FeTe0.59Se0.41; orient=H//c; method=magnetization; sample_tc_used=14.0K,H,9.0,vision_pass_round3,High
elsevier_10.1016_j.physc.2010.05.048,FeTeSe,single_crystal,unknown,FeTe0.59Se0.41,14.0,47.0,9.0,15.0,21690.27,vision_pass_round3_curve_8,Round 3 disambiguation-aware vision-pass; sample=FeTe0.59Se0.41; orient=H//c; method=magnetization; sample_tc_used=14.0K,H,9.0,vision_pass_round3,High
elsevier_10.1016_j.physc.2010.05.048,FeTeSe,single_crystal,unknown,FeTe0.59Se0.41,14.0,47.0,9.0,20.0,7665.07,vision_pass_round3_curve_8,Round 3 disambiguation-aware vision-pass; sample=FeTe0.59Se0.41; orient=H//c; method=magnetization; sample_tc_used=14.0K,H,9.0,vision_pass_round3,High
elsevier_10.1016_j.physc.2010.05.048,FeTeSe,single_crystal,unknown,FeTe0.59Se0.41,14.0,47.0,9.0,30.0,2906.16,vision_pass_round3_curve_8,Round 3 disambiguation-aware vision-pass; sample=FeTe0.59Se0.41; orient=H//c; method=magnetization; sample_tc_used=14.0K,H,9.0,vision_pass_round3,High
elsevier_10.1016_j.physc.2010.05.048,FeTeSe,single_crystal,unknown,FeTe0.59Se0.41,14.0,47.0,9.0,40.0,1051.53,vision_pass_round3_curve_8,Round 3 disambiguation-aware vision-pass; sample=FeTe0.59Se0.41; orient=H//c; method=magnetization; sample_tc_used=14.0K,H,9.0,vision_pass_round3,High
elsevier_10.1016_j.physc.2010.05.048,FeTeSe,single_crystal,unknown,FeTe0.59Se0.41,14.0,47.0,9.0,50.0,353.24,vision_pass_round3_curve_8,Round 3 disambiguation-aware vision-pass; sample=FeTe0.59Se0.41; orient=H//c; method=magnetization; sample_tc_used=14.0K,H,9.0,vision_pass_round3,High

File: data/extraction_examples/s41467_025_55880_4_field_axis.csv
arxiv_id,compound_formula,sample_form,synthesis_method,doping_or_composition,tc_K,hc2_T,temperature_K,field_T,Jc_A_per_cm2,figure_id,notes,primary_scan_direction,fixed_axis_value,extraction_method,confidence
springer_10.1038_s41467-025-55880-4,Bi2.1Sr1.9CaCu2O8,thin_film,unknown,s1,85.0,100.0,53.0,0.01,310000.0,vision_pass_round3_curve_1,Round 3 disambiguation-aware vision-pass; sample=s1; orient=unspecified; method=transport; sample_tc_used=85.0K,H,53.0,vision_pass_round3,High
springer_10.1038_s41467-025-55880-4,Bi2.1Sr1.9CaCu2O8,thin_film,unknown,s1,85.0,100.0,53.0,0.05,290000.0,vision_pass_round3_curve_1,Round 3 disambiguation-aware vision-pass; sample=s1; orient=unspecified; method=transport; sample_tc_used=85.0K,H,53.0,vision_pass_round3,High
springer_10.1038_s41467-025-55880-4,Bi2.1Sr1.9CaCu2O8,thin_film,unknown,s1,85.0,100.0,53.0,0.1,270000.0,vision_pass_round3_curve_1,Round 3 disambiguation-aware vision-pass; sample=s1; orient=unspecified; method=transport; sample_tc_used=85.0K,H,53.0,vision_pass_round3,High
springer_10.1038_s41467-025-55880-4,Bi2.1Sr1.9CaCu2O8,thin_film,unknown,s1,85.0,100.0,53.0,0.15,260000.0,vision_pass_round3_curve_1,Round 3 disambiguation-aware vision-pass; sample=s1; orient=unspecified; method=transport; sample_tc_used=85.0K,H,53.0,vision_pass_round3,High
springer_10.1038_s41467-025-55880-4,Bi2.1Sr1.9CaCu2O8,thin_film,unknown,s1,85.0,100.0,53.0,0.2,250000.0,vision_pass_round3_curve_1,Round 3 disambiguation-aware vision-pass; sample=s1; orient=unspecified; method=transport; sample_tc_used=85.0K,H,53.0,vision_pass_round3,High
springer_10.1038_s41467-025-55880-4,Bi2.1Sr1.9CaCu2O8,thin_film,unknown,s1,85.0,100.0,53.0,0.25,240000.0,vision_pass_round3_curve_1,Round 3 disambiguation-aware vision-pass; sample=s1; orient=unspecified; method=transport; sample_tc_used=85.0K,H,53.0,vision_pass_round3,High
springer_10.1038_s41467-025-55880-4,Bi2.1Sr1.9CaCu2O8,thin_film,unknown,s2,85.0,100.0,53.0,0.01,295000.0,vision_pass_round3_curve_2,Round 3 disambiguation-aware vision-pass; sample=s2; orient=unspecified; method=transport; sample_tc_used=85.0K,H,53.0,vision_pass_round3,High
springer_10.1038_s41467-025-55880-4,Bi2.1Sr1.9CaCu2O8,thin_film,unknown,s2,85.0,100.0,53.0,0.05,275000.0,vision_pass_round3_curve_2,Round 3 disambiguation-aware vision-pass; sample=s2; orient=unspecified; method=transport; sample_tc_used=85.0K,H,53.0,vision_pass_round3,High
springer_10.1038_s41467-025-55880-4,Bi2.1Sr1.9CaCu2O8,thin_film,unknown,s2,85.0,100.0,53.0,0.1,255000.0,vision_pass_round3_curve_2,Round 3 disambiguation-aware vision-pass; sample=s2; orient=unspecified; method=transport; sample_tc_used=85.0K,H,53.0,vision_pass_round3,High
springer_10.1038_s41467-025-55880-4,Bi2.1Sr1.9CaCu2O8,thin_film,unknown,s2,85.0,100.0,53.0,0.15,245000.0,vision_pass_round3_curve_2,Round 3 disambiguation-aware vision-pass; sample=s2; orient=unspecified; method=transport; sample_tc_used=85.0K,H,53.0,vision_pass_round3,High
springer_10.1038_s41467-025-55880-4,Bi2.1Sr1.9CaCu2O8,thin_film,unknown,s2,85.0,100.0,53.0,0.2,240000.0,vision_pass_round3_curve_2,Round 3 disambiguation-aware vision-pass; sample=s2; orient=unspecified; method=transport; sample_tc_used=85.0K,H,53.0,vision_pass_round3,High
springer_10.1038_s41467-025-55880-4,Bi2.1Sr1.9CaCu2O8,thin_film,unknown,s2,85.0,100.0,53.0,0.25,235000.0,vision_pass_round3_curve_2,Round 3 disambiguation-aware vision-pass; sample=s2; orient=unspecified; method=transport; sample_tc_used=85.0K,H,53.0,vision_pass_round3,High
springer_10.1038_s41467-025-55880-4,Bi2.1Sr1.9CaCu2O8,thin_film,unknown,s1,85.0,100.0,30.0,0.01,350000.0,vision_pass_round3_curve_3,Round 3 disambiguation-aware vision-pass; sample=s1; orient=unspecified; method=transport; sample_tc_used=85.0K,H,30.0,vision_pass_round3,High
springer_10.1038_s41467-025-55880-4,Bi2.1Sr1.9CaCu2O8,thin_film,unknown,s1,85.0,100.0,30.0,0.05,330000.0,vision_pass_round3_curve_3,Round 3 disambiguation-aware vision-pass; sample=s1; orient=unspecified; method=transport; sample_tc_used=85.0K,H,30.0,vision_pass_round3,High
springer_10.1038_s41467-025-55880-4,Bi2.1Sr1.9CaCu2O8,thin_film,unknown,s1,85.0,100.0,30.0,0.1,310000.0,vision_pass_round3_curve_3,Round 3 disambiguation-aware vision-pass; sample=s1; orient=unspecified; method=transport; sample_tc_used=85.0K,H,30.0,vision_pass_round3,High
springer_10.1038_s41467-025-55880-4,Bi2.1Sr1.9CaCu2O8,thin_film,unknown,s1,85.0,100.0,30.0,0.15,290000.0,vision_pass_round3_curve_3,Round 3 disambiguation-aware vision-pass; sample=s1; orient=unspecified; method=transport; sample_tc_used=85.0K,H,30.0,vision_pass_round3,High
springer_10.1038_s41467-025-55880-4,Bi2.1Sr1.9CaCu2O8,thin_film,unknown,s1,85.0,100.0,30.0,0.2,280000.0,vision_pass_round3_curve_3,Round 3 disambiguation-aware vision-pass; sample=s1; orient=unspecified; method=transport; sample_tc_used=85.0K,H,30.0,vision_pass_round3,High
springer_10.1038_s41467-025-55880-4,Bi2.1Sr1.9CaCu2O8,thin_film,unknown,s1,85.0,100.0,30.0,0.25,270000.0,vision_pass_round3_curve_3,Round 3 disambiguation-aware vision-pass; sample=s1; orient=unspecified; method=transport; sample_tc_used=85.0K,H,30.0,vision_pass_round3,High
springer_10.1038_s41467-025-55880-4,Bi2.1Sr1.9CaCu2O8,thin_film,unknown,s2,85.0,100.0,30.0,0.01,340000.0,vision_pass_round3_curve_4,Round 3 disambiguation-aware vision-pass; sample=s2; orient=unspecified; method=transport; sample_tc_used=85.0K,H,30.0,vision_pass_round3,High
springer_10.1038_s41467-025-55880-4,Bi2.1Sr1.9CaCu2O8,thin_film,unknown,s2,85.0,100.0,30.0,0.05,320000.0,vision_pass_round3_curve_4,Round 3 disambiguation-aware vision-pass; sample=s2; orient=unspecified; method=transport; sample_tc_used=85.0K,H,30.0,vision_pass_round3,High
springer_10.1038_s41467-025-55880-4,Bi2.1Sr1.9CaCu2O8,thin_film,unknown,s2,85.0,100.0,30.0,0.1,300000.0,vision_pass_round3_curve_4,Round 3 disambiguation-aware vision-pass; sample=s2; orient=unspecified; method=transport; sample_tc_used=85.0K,H,30.0,vision_pass_round3,High
springer_10.1038_s41467-025-55880-4,Bi2.1Sr1.9CaCu2O8,thin_film,unknown,s2,85.0,100.0,30.0,0.15,280000.0,vision_pass_round3_curve_4,Round 3 disambiguation-aware vision-pass; sample=s2; orient=unspecified; method=transport; sample_tc_used=85.0K,H,30.0,vision_pass_round3,High
springer_10.1038_s41467-025-55880-4,Bi2.1Sr1.9CaCu2O8,thin_film,unknown,s2,85.0,100.0,30.0,0.2,270000.0,vision_pass_round3_curve_4,Round 3 disambiguation-aware vision-pass; sample=s2; orient=unspecified; method=transport; sample_tc_used=85.0K,H,30.0,vision_pass_round3,High
springer_10.1038_s41467-025-55880-4,Bi2.1Sr1.9CaCu2O8,thin_film,unknown,s2,85.0,100.0,30.0,0.25,265000.0,vision_pass_round3_curve_4,Round 3 disambiguation-aware vision-pass; sample=s2; orient=unspecified; method=transport; sample_tc_used=85.0K,H,30.0,vision_pass_round3,High
springer_10.1038_s41467-025-55880-4,Bi2.1Sr1.9CaCu2O8,thin_film,unknown,s1,85.0,100.0,75.5,0.01,280000.0,vision_pass_round3_curve_5,Round 3 disambiguation-aware vision-pass; sample=s1; orient=unspecified; method=transport; sample_tc_used=85.0K,H,75.5,vision_pass_round3,High
springer_10.1038_s41467-025-55880-4,Bi2.1Sr1.9CaCu2O8,thin_film,unknown,s1,85.0,100.0,75.5,0.05,260000.0,vision_pass_round3_curve_5,Round 3 disambiguation-aware vision-pass; sample=s1; orient=unspecified; method=transport; sample_tc_used=85.0K,H,75.5,vision_pass_round3,High
springer_10.1038_s41467-025-55880-4,Bi2.1Sr1.9CaCu2O8,thin_film,unknown,s1,85.0,100.0,75.5,0.1,240000.0,vision_pass_round3_curve_5,Round 3 disambiguation-aware vision-pass; sample=s1; orient=unspecified; method=transport; sample_tc_used=85.0K,H,75.5,vision_pass_round3,High
springer_10.1038_s41467-025-55880-4,Bi2.1Sr1.9CaCu2O8,thin_film,unknown,s1,85.0,100.0,75.5,0.15,220000.0,vision_pass_round3_curve_5,Round 3 disambiguation-aware vision-pass; sample=s1; orient=unspecified; method=transport; sample_tc_used=85.0K,H,75.5,vision_pass_round3,High
springer_10.1038_s41467-025-55880-4,Bi2.1Sr1.9CaCu2O8,thin_film,unknown,s1,85.0,100.0,75.5,0.2,210000.0,vision_pass_round3_curve_5,Round 3 disambiguation-aware vision-pass; sample=s1; orient=unspecified; method=transport; sample_tc_used=85.0K,H,75.5,vision_pass_round3,High
springer_10.1038_s41467-025-55880-4,Bi2.1Sr1.9CaCu2O8,thin_film,unknown,s1,85.0,100.0,75.5,0.25,200000.0,vision_pass_round3_curve_5,Round 3 disambiguation-aware vision-pass; sample=s1; orient=unspecified; method=transport; sample_tc_used=85.0K,H,75.5,vision_pass_round3,High
springer_10.1038_s41467-025-55880-4,Bi2.1Sr1.9CaCu2O8,thin_film,unknown,s2,85.0,100.0,75.5,0.01,275000.0,vision_pass_round3_curve_6,Round 3 disambiguation-aware vision-pass; sample=s2; orient=unspecified; method=transport; sample_tc_used=85.0K,H,75.5,vision_pass_round3,High
springer_10.1038_s41467-025-55880-4,Bi2.1Sr1.9CaCu2O8,thin_film,unknown,s2,85.0,100.0,75.5,0.05,255000.0,vision_pass_round3_curve_6,Round 3 disambiguation-aware vision-pass; sample=s2; orient=unspecified; method=transport; sample_tc_used=85.0K,H,75.5,vision_pass_round3,High
springer_10.1038_s41467-025-55880-4,Bi2.1Sr1.9CaCu2O8,thin_film,unknown,s2,85.0,100.0,75.5,0.1,235000.0,vision_pass_round3_curve_6,Round 3 disambiguation-aware vision-pass; sample=s2; orient=unspecified; method=transport; sample_tc_used=85.0K,H,75.5,vision_pass_round3,High
springer_10.1038_s41467-025-55880-4,Bi2.1Sr1.9CaCu2O8,thin_film,unknown,s2,85.0,100.0,75.5,0.15,215000.0,vision_pass_round3_curve_6,Round 3 disambiguation-aware vision-pass; sample=s2; orient=unspecified; method=transport; sample_tc_used=85.0K,H,75.5,vision_pass_round3,High
springer_10.1038_s41467-025-55880-4,Bi2.1Sr1.9CaCu2O8,thin_film,unknown,s2,85.0,100.0,75.5,0.2,205000.0,vision_pass_round3_curve_6,Round 3 disambiguation-aware vision-pass; sample=s2; orient=unspecified; method=transport; sample_tc_used=85.0K,H,75.5,vision_pass_round3,High
springer_10.1038_s41467-025-55880-4,Bi2.1Sr1.9CaCu2O8,thin_film,unknown,s2,85.0,100.0,75.5,0.25,195000.0,vision_pass_round3_curve_6,Round 3 disambiguation-aware vision-pass; sample=s2; orient=unspecified; method=transport; sample_tc_used=85.0K,H,75.5,vision_pass_round3,High
