Repository: prachetpoddar/HT10016-critical-current-prediction

# Substructure-conditional critical current density prediction

Data and analysis code for manuscript HT10016, submitted to *PRX Intelligence*.

Poddar, Chowdhury and Hossain, *Substructure-Conditional Critical Current Density
Prediction from Heterogeneous Superconductor Literature*.

Every count, ratio, figure and validation result in the manuscript and the
Supplemental Material is produced by the code here from the tables here. Where
the paper applies a screen at the reporting layer rather than inside the
dispatch routine, that screen is written out in `audit/`, so no printed number
depends on a step that exists only in the prose.

## Where everything is

If you have come here from the paper and want one thing, it is probably one of
these four.

| you want | open |
|---|---|
| the extracted dataset | `data/`, and `data/phase_3_p31_jc_anchor_per_paper_repaired.csv` first |
| the predictions the paper reports | `data/phase_3_p57_de_novo_predictions.csv` |
| the code that produced a number | `analysis/`, indexed by section in the table below |
| the evidence behind a correction the paper reports on itself | `audit/` |

The documents in `out_final52/` are the three files as submitted to the
journal, kept here so that a claim can be read next to the file behind it.
Source articles are not redistributed, for the reason given under What is not
here below.

    HT10016-critical-current-prediction/
      README.md            this file
      environment.yml      the environment the deposited results were produced in
      data/                the extracted dataset, 144 files
        phase_3_p31_jc_anchor_per_paper*.csv      critical-current anchors
        phase_3_form3_fits_partial_cohortB_v2.csv field-axis fits
        phase_3_p44_post_UCLA_beta_T_fits*.csv    temperature-axis fits
        phase_3_p31_variance_decomposition*.csv   the conditioning diagnostic
        phase_3_p57_de_novo_predictions.csv       the candidate dispatch table
        provenance_table_fitcohort_full.csv       one row per source paper
        external_validation/                      the four out-of-corpus cuprates
        extraction_examples/                      four worked extractions
        reextraction/                             the sampled re-extraction
      analysis/            every script that reads or writes the tables, 199 files
      audit/               the evidence behind each self-reported correction, 247 files
      figures/             the deposited figures and the assets behind them, 62 files
      specs/               one digitisation spec per source figure, 29 files
      out_final52/         the three documents as submitted
      LICENSE              CC BY 4.0 for data and documentation, MIT for code

Files ending `.pre_classifier_fix`, and the dated subdirectories of `audit/`,
are earlier states kept on purpose so that a correction can be checked against
what it replaced. They are not working copies.

## Which part of the paper rests on which files

| section | data | code |
|---|---|---|
| II.A, data extraction layer | `specs/`, `data/extraction_examples/` | `analysis/manuscript_figure_s1_extraction_examples.py` |
| II.B, anchors and substructure labels | `data/provenance_table_fitcohort_full.csv`, `audit/hc2_anchor_provenance.csv` | `analysis/apply_jc_anchor_repairs.py` |
| II.C, aggregation architecture | `data/phase_3_p31_jc_anchor_per_paper_repaired.csv` | `analysis/figure_4_source.py` |
| II.D, runtime and refusal logic | `data/phase_3_p57_de_novo_predictions.csv` | `analysis/phase_3_p57_de_novo_predictions.py` and the three steps after it |
| III.A, variance decomposition | `data/phase_3_p31_variance_decomposition_repaired.csv`, `data/anchor_form_permutation.csv` | `analysis/figure_4_source.py`, `analysis/anchor_form_permutation.py` |
| III.B, external validation and the anchor gate | `data/external_validation/` | `analysis/external_anchor_count.py` |
| III.C, family-level applicability bound | `data/phase_3_p47_compound_leave_out_MAE.csv` | `analysis/compound_leave_one_out.py` |
| III.D, ranking and universal scaling | `data/functional_form_input.csv`, `data/reduced_variable_scaling.csv` | `analysis/functional_form_comparison.py`, `analysis/scaling_collapse_test.py` |
| III.E, candidate dispatch | `data/phase_3_p57_de_novo_predictions.csv`, `audit/reporting_layer_exclusions.csv` | `analysis/rebuild_dispatch.py` |
| III.F, limitations and the anchor repair | `audit/anchor_repairs.csv`, `audit/withdrawn_records.csv`, `audit/withdrawn_beta_T_papers.csv` | `analysis/withdraw_records.py` |

The figure generators are listed separately under Figures below.

## data/

| file | rows | what one row is |
|---|---:|---|
| `phase_3_p31_jc_anchor_per_paper.csv` | 96 | one critical-current anchor, per paper per sample per isotherm |
| `phase_3_p31_jc_anchor_per_paper_repaired.csv` | 96 | the same, with the repair, the withdrawal reason and the as-deposited value |

File: data/reextraction/0806_2839v1_fig3_points.csv
paper_id,series,temperature_K,field_T,Jc_A_per_cm2,px,py,n_pixels
0806.2839v1.pdf,2K,2.0,0.082315,1552275.068,240.0,164.13,340
0806.2839v1.pdf,2K,2.0,0.206962,1497276.598,266.5,166.25,385
0806.2839v1.pdf,2K,2.0,0.329257,1323531.933,292.5,173.5,478
0806.2839v1.pdf,2K,2.0,0.453905,1172347.021,319.0,180.63,483
0806.2839v1.pdf,2K,2.0,0.578552,1082658.976,345.5,185.31,446
0806.2839v1.pdf,2K,2.0,0.700847,1016076.446,371.5,189.04,460
0806.2839v1.pdf,2K,2.0,0.825494,963718.156,398.0,192.15,461
0806.2839v1.pdf,2K,2.0,0.950142,919579.309,424.5,194.9,445
0806.2839v1.pdf,2K,2.0,1.072437,875253.241,450.5,197.81,446
0806.2839v1.pdf,2K,2.0,1.197084,842678.494,477.0,200.04,471
0806.2839v1.pdf,2K,2.0,1.321731,812870.903,503.5,202.15,450
0806.2839v1.pdf,2K,2.0,1.444027,793946.354,529.5,203.54,452
0806.2839v1.pdf,2K,2.0,2.083725,683934.151,665.5,212.31,317
0806.2839v1.pdf,2K,2.0,2.187206,667331.792,687.5,213.75,451
0806.2839v1.pdf,2K,2.0,2.311853,645922.277,714.0,215.67,465
0806.2839v1.pdf,2K,2.0,2.4365,633090.011,740.5,216.85,450
0806.2839v1.pdf,2K,2.0,2.558796,615928.034,766.5,218.46,454
0806.2839v1.pdf,2K,2.0,2.683443,599071.565,793.0,220.09,466
0806.2839v1.pdf,2K,2.0,2.80809,583177.933,819.5,221.67,447
0806.2839v1.pdf,2K,2.0,2.930386,575595.667,845.5,222.44,439
0806.2839v1.pdf,2K,2.0,3.055033,565508.893,872.0,223.48,467
0806.2839v1.pdf,2K,2.0,3.17968,546239.687,898.5,225.52,451
0806.2839v1.pdf,2K,2.0,3.301975,535971.972,924.5,226.63,445
0806.2839v1.pdf,2K,2.0,3.426623,518085.747,951.0,228.63,461
0806.2839v1.pdf,2K,2.0,3.55127,508304.127,977.5,229.75,447
0806.2839v1.pdf,2K,2.0,3.673565,496957.768,1003.5,231.08,446
0806.2839v1.pdf,2K,2.0,3.798212,490294.465,1030.0,231.87,456
0806.2839v1.pdf,2K,2.0,3.922859,477824.908,1056.5,233.38,446
0806.2839v1.pdf,2K,2.0,4.045155,466700.607,1082.5,234.77,448
0806.2839v1.pdf,2K,2.0,4.169802,451448.716,1109.0,236.72,450
0806.2839v1.pdf,2K,2.0,4.294449,442463.889,1135.5,237.9,445
0806.2839v1.pdf,2K,2.0,4.416745,433437.233,1161.5,239.12,446
0806.2839v1.pdf,2K,2.0,4.541392,425217.734,1188.0,240.24,464
0806.2839v1.pdf,2K,2.0,4.666039,417022.699,1214.5,241.38,448
0806.2839v1.pdf,2K,2.0,4.788334,398873.854,1240.5,244.0,460
0806.2839v1.pdf,2K,2.0,4.912982,399628.57,1267.0,243.89,537
0806.2839v1.pdf,5K,5.0,0.082315,1181989.655,240.0,180.15,511
0806.2839v1.pdf,5K,5.0,0.206962,1109916.881,266.5,183.85,506
0806.2839v1.pdf,5K,5.0,0.329257,941190.47,292.5,193.54,502
0806.2839v1.pdf,5K,5.0,0.451553,834427.696,318.5,200.62,494
0806.2839v1.pdf,5K,5.0,0.573848,756913.309,344.5,206.35,492
0806.2839v1.pdf,5K,5.0,0.696143,697695.531,370.5,211.13,485
0806.2839v1.pdf,5K,5.0,0.818439,648392.48,396.5,215.44,491
0806.2839v1.pdf,5K,5.0,0.940734,608716.063,422.5,219.15,464
0806.2839v1.pdf,5K,5.0,1.06303,579943.342,448.5,222.0,454
0806.2839v1.pdf,5K,5.0,1.185325,550005.615,474.5,225.12,464
0806.2839v1.pdf,5K,5.0,1.30762,524351.006,500.5,227.92,470
0806.2839v1.pdf,5K,5.0,1.429916,501531.229,526.5,230.54,480
0806.2839v1.pdf,5K,5.0,1.498119,489214.369,541.0,232.0,57
0806.2839v1.pdf,5K,5.0,2.074318,410927.951,663.5,242.25,253
0806.2839v1.pdf,5K,5.0,2.168391,402808.146,683.5,243.42,484
0806.2839v1.pdf,5K,5.0,2.290687,391504.256,709.5,245.1,489
0806.2839v1.pdf,5K,5.0,2.412982,380268.676,735.5,246.81,480
0806.2839v1.pdf,5K,5.0,2.535278,368390.06,761.5,248.67,487
0806.2839v1.pdf,5K,5.0,2.657573,360520.545,787.5,249.94,477
0806.2839v1.pdf,5K,5.0,2.779868,350862.23,813.5,251.54,488
0806.2839v1.pdf,5K,5.0,2.902164,342469.596,839.5,252.96,474
0806.2839v1.pdf,5K,5.0,3.024459,330796.245,865.5,255.0,492
0806.2839v1.pdf,5K,5.0,3.146754,321934.241,891.5,256.6,489
0806.2839v1.pdf,5K,5.0,3.271401,315626.463,918.0,257.76,498
0806.2839v1.pdf,5K,5.0,3.396049,306717.09,944.5,259.44,473
0806.2839v1.pdf,5K,5.0,3.518344,294426.455,970.5,261.85,488
0806.2839v1.pdf,5K,5.0,3.640639,297136.037,996.5,261.31,390
0806.2839v1.pdf,5K,5.0,3.762935,292889.231,1022.5,262.15,330
0806.2839v1.pdf,5K,5.0,3.88523,285696.308,1048.5,263.62,254
0806.2839v1.pdf,5K,5.0,4.007525,280509.539,1074.5,264.69,198
0806.2839v1.pdf,5K,5.0,4.129821,264034.782,1100.5,268.25,339
0806.2839v1.pdf,5K,5.0,4.252116,246745.184,1126.5,272.23,480
0806.2839v1.pdf,5K,5.0,4.374412,228634.577,1152.5,276.71,497
0806.2839v1.pdf,5K,5.0,4.496707,214012.875,1178.5,280.6,499
0806.2839v1.pdf,5K,5.0,4.619002,207192.044,1204.5,282.5,478
0806.2839v1.pdf,5K,5.0,4.741298,197075.861,1230.5,285.44,479
0806.2839v1.pdf,5K,5.0,4.865945,198689.601,1257.0,284.96,477
0806.2839v1.pdf,20K,20.0,0.082315,228276.088,240.0,276.8,499
0806.2839v1.pdf,20K,20.0,0.206962,104770.611,266.5,322.58,574
0806.2839v1.pdf,20K,20.0,0.329257,64237.414,292.5,351.33,477
0806.2839v1.pdf,20K,20.0,0.453905,54159.1,319.0,361.36,474
0806.2839v1.pdf,20K,20.0,0.578552,44581.911,345.5,372.8,463
0806.2839v1.pdf,20K,20.0,0.700847,39545.861,371.5,379.85,416
0806.2839v1.pdf,20K,20.0,0.825494,36523.239,398.0,384.52,443
0806.2839v1.pdf,20K,20.0,0.950142,34200.32,424.5,388.38,414
0806.2839v1.pdf,20K,20.0,1.072437,32425.532,450.5,391.52,462
0806.2839v1.pdf,20K,20.0,1.197084,31983.455,477.0,392.32,488
0806.2839v1.pdf,20K,20.0,1.321731,30460.05,503.5,395.19,418
0806.2839v1.pdf,20K,20.0,1.444027,28971.16,529.5,398.14,410
0806.2839v1.pdf,20K,20.0,2.083725,23123.84,665.5,411.39,276
0806.2839v1.pdf,20K,20.0,2.187206,23381.674,687.5,410.74,418
0806.2839v1.pdf,20K,20.0,2.311853,23218.743,714.0,411.15,449
0806.2839v1.pdf,20K,20.0,2.4365,23166.206,740.5,411.28,422
0806.2839v1.pdf,20K,20.0,2.558796,20590.882,766.5,418.21,418
0806.2839v1.pdf,20K,20.0,2.683443,21112.352,793.0,416.74,464
0806.2839v1.pdf,20K,20.0,2.80809,18382.556,819.5,424.88,451
0806.2839v1.pdf,20K,20.0,2.930386,17634.018,845.5,427.32,480
0806.2839v1.pdf,20K,20.0,3.055033,17206.867,872.0,428.76,469
0806.2839v1.pdf,20K,20.0,3.17968,16348.575,898.5,431.77,435
0806.2839v1.pdf,20K,20.0,3.301975,15677.984,924.5,434.23,441
0806.2839v1.pdf,20K,20.0,3.426623,15345.123,951.0,435.49,471
0806.2839v1.pdf,20K,20.0,3.55127,14868.029,977.5,437.35,360
0806.2839v1.pdf,20K,20.0,3.673565,13931.421,1003.5,441.17,405
0806.2839v1.pdf,20K,20.0,3.798212,13045.651,1030.0,445.03,454
0806.2839v1.pdf,20K,20.0,3.922859,11389.841,1056.5,453.01,529
0806.2839v1.pdf,20K,20.0,4.045155,13430.168,1082.5,443.33,401
0806.2839v1.pdf,20K,20.0,4.169802,12791.548,1109.0,446.19,454
0806.2839v1.pdf,20K,20.0,4.294449,13213.551,1135.5,444.28,470
0806.2839v1.pdf,20K,20.0,4.416745,13468.217,1161.5,443.16,432
0806.2839v1.pdf,20K,20.0,4.541392,12855.105,1188.0,445.9,496
0806.2839v1.pdf,20K,20.0,4.666039,12456.817,1214.5,447.75,494
0806.2839v1.pdf,20K,20.0,4.788334,13301.07,1240.5,443.89,540
0806.2839v1.pdf,20K,20.0,4.912982,12861.53,1267.0,445.87,428

File: data/reextraction/0903_0004v2_fig6b_points.csv
paper_id,series,temperature_K,field_T,Jc_A_per_cm2,px,py,n_pixels
0903.0004v2.pdf,2K,2.0,0.152006,3536264.332,161.25,170.06,42
0903.0004v2.pdf,2K,2.0,0.339935,2874188.935,182.0,193.6,45
0903.0004v2.pdf,2K,2.0,0.507486,2558536.657,200.5,206.81,68
0903.0004v2.pdf,2K,2.0,0.671011,2356869.459,218.56,216.13,65
0903.0004v2.pdf,2K,2.0,0.853153,2183079.096,238.67,224.83,23
0903.0004v2.pdf,2K,2.0,1.014666,2035876.38,256.5,232.76,73
0903.0004v2.pdf,2K,2.0,1.17165,1966086.464,273.83,236.72,58
0903.0004v2.pdf,2K,2.0,1.349767,1850212.842,293.5,243.62,54
0903.0004v2.pdf,2K,2.0,1.517318,1786439.694,312.0,247.61,75
0903.0004v2.pdf,2K,2.0,1.684868,1736167.982,330.5,250.85,69
0903.0004v2.pdf,2K,2.0,1.865098,1708467.635,350.4,252.67,38
0903.0004v2.pdf,2K,2.0,2.001856,1630185.754,365.5,258.0,41
0903.0004v2.pdf,2K,2.0,2.228276,1559971.395,390.5,263.0,33
0903.0004v2.pdf,2K,2.0,2.320353,1555399.437,400.67,263.33,26
0903.0004v2.pdf,2K,2.0,2.504508,1505983.687,421.0,267.0,39
0903.0004v2.pdf,2K,2.0,2.730928,1466722.629,446.0,270.0,35
0903.0004v2.pdf,2K,2.0,2.82693,1461565.744,456.6,270.4,36
0903.0004v2.pdf,2K,2.0,3.002631,1441118.883,476.0,272.0,26
0903.0004v2.pdf,2K,2.0,3.229051,1427913.484,501.0,273.05,34
0903.0004v2.pdf,2K,2.0,3.34528,1420124.181,513.83,273.67,38
0903.0004v2.pdf,2K,2.0,3.509812,1403548.852,532.0,275.0,39
0903.0004v2.pdf,2K,2.0,3.736231,1405797.682,557.0,274.82,23
0903.0004v2.pdf,2K,2.0,3.833592,1408191.011,567.75,274.62,21
0903.0004v2.pdf,2K,2.0,4.062276,1397383.103,593.0,275.5,14
0903.0004v2.pdf,2K,2.0,4.238883,1366958.274,612.5,278.0,37
0903.0004v2.pdf,2K,2.0,4.386509,1359755.434,628.8,278.6,23
0903.0004v2.pdf,2K,2.0,4.510587,1354974.638,642.5,279.0,37
0903.0004v2.pdf,2K,2.0,4.687194,1349022.274,662.0,279.5,14
0903.0004v2.pdf,2K,2.0,4.915878,1335724.885,687.25,280.62,20
0903.0004v2.pdf,2K,2.0,5.013239,1329191.922,698.0,281.18,23
0903.0004v2.pdf,2K,2.0,5.239658,1343096.058,723.0,280.0,39
0903.0004v2.pdf,2K,2.0,5.40419,1343096.058,741.17,280.0,38
0903.0004v2.pdf,2K,2.0,5.520419,1342558.604,754.0,280.05,34
0903.0004v2.pdf,2K,2.0,5.74231,1319650.392,778.5,282.0,41
0903.0004v2.pdf,2K,2.0,5.930993,1329369.267,799.33,281.17,38
0903.0004v2.pdf,2K,2.0,6.023071,1331321.614,809.5,281.0,33
0903.0004v2.pdf,2K,2.0,6.249491,1337195.876,834.5,280.5,4
0903.0004v2.pdf,2K,2.0,6.435155,1279600.997,855.0,285.5,14
0903.0004v2.pdf,2K,2.0,6.56195,1279600.997,869.0,285.5,14
0903.0004v2.pdf,2K,2.0,6.752142,1319263.118,890.0,282.03,55
0903.0004v2.pdf,5K,5.0,0.167856,1681896.248,163.0,254.45,69
0903.0004v2.pdf,5K,5.0,0.339935,1341551.222,182.0,280.13,68
0903.0004v2.pdf,5K,5.0,0.507486,1147739.942,200.5,297.85,68
0903.0004v2.pdf,5K,5.0,0.675036,1009779.682,219.0,312.39,78
0903.0004v2.pdf,5K,5.0,0.847115,930082.958,238.0,321.73,58
0903.0004v2.pdf,5K,5.0,1.014666,870652.621,256.5,329.23,52
0903.0004v2.pdf,5K,5.0,1.182216,833209.253,275.0,334.22,65
0903.0004v2.pdf,5K,5.0,1.354295,813420.258,294.0,336.95,67
0903.0004v2.pdf,5K,5.0,1.521846,794179.296,312.5,339.67,49
0903.0004v2.pdf,5K,5.0,1.689397,781004.828,331.0,341.57,68
0903.0004v2.pdf,5K,5.0,1.856947,773506.54,349.5,342.67,52
0903.0004v2.pdf,5K,5.0,2.011818,759855.176,366.6,344.69,34
0903.0004v2.pdf,5K,5.0,2.213684,745277.182,388.89,346.89,18
0903.0004v2.pdf,5K,5.0,2.356882,737371.63,404.7,348.1,20
0903.0004v2.pdf,5K,5.0,2.572434,721952.466,428.5,350.5,8
0903.0004v2.pdf,5K,5.0,2.709418,745778.644,443.62,346.81,17
0903.0004v2.pdf,5K,5.0,2.866779,738021.194,461.0,348.0,19
0903.0004v2.pdf,5K,5.0,3.035839,740552.718,479.67,347.61,18
0903.0004v2.pdf,5K,5.0,3.219994,754447.568,500.0,345.5,24
0903.0004v2.pdf,5K,5.0,3.370666,756059.745,516.64,345.26,23
0903.0004v2.pdf,5K,5.0,3.523397,763277.266,533.5,344.18,32
0903.0004v2.pdf,5K,5.0,3.727174,777603.926,556.0,342.07,43
0903.0004v2.pdf,5K,5.0,3.884433,765805.412,573.36,343.8,26
0903.0004v2.pdf,5K,5.0,4.026049,765082.712,589.0,343.91,27
0903.0004v2.pdf,5K,5.0,4.229826,796473.128,611.5,339.34,41
0903.0004v2.pdf,5K,5.0,4.3982,789036.633,630.09,340.41,22
0903.0004v2.pdf,5K,5.0,4.533229,788672.327,645.0,340.46,35
0903.0004v2.pdf,5K,5.0,4.737007,791884.0,667.5,340.0,34
0903.0004v2.pdf,5K,5.0,4.911967,769287.043,686.82,343.29,30
0903.0004v2.pdf,5K,5.0,5.035881,760468.743,700.5,344.6,33
0903.0004v2.pdf,5K,5.0,5.239658,772038.904,723.0,342.88,44
0903.0004v2.pdf,5K,5.0,5.425734,803698.199,743.55,338.32,22
0903.0004v2.pdf,5K,5.0,5.538533,809509.216,756.0,337.5,22
0903.0004v2.pdf,5K,5.0,5.74231,845945.25,778.5,332.5,36
0903.0004v2.pdf,5K,5.0,5.927069,824375.204,798.9,335.43,28
0903.0004v2.pdf,5K,5.0,6.036656,829073.813,811.0,334.79,23
0903.0004v2.pdf,5K,5.0,6.244962,823891.421,834.0,335.5,38
0903.0004v2.pdf,5K,5.0,6.39289,745641.848,850.33,346.83,6
0903.0004v2.pdf,5K,5.0,6.580063,706233.598,871.0,353.0,2
0903.0004v2.pdf,5K,5.0,6.761846,745485.54,891.07,346.86,32
0903.0004v2.pdf,10K,10.0,0.179932,486924.847,164.33,395.23,59
0903.0004v2.pdf,10K,10.0,0.357482,358569.195,183.94,429.98,50
0903.0004v2.pdf,10K,10.0,0.512014,310688.782,201.0,446.26,59
0903.0004v2.pdf,10K,10.0,0.688118,286796.486,220.44,455.34,60
0903.0004v2.pdf,10K,10.0,0.847719,288067.571,238.07,454.84,40
0903.0004v2.pdf,10K,10.0,1.019194,275892.564,257.0,459.75,66
0903.0004v2.pdf,10K,10.0,1.186745,282662.122,275.5,456.99,66
0903.0004v2.pdf,10K,10.0,1.354295,290671.714,294.0,453.82,67
0903.0004v2.pdf,10K,10.0,1.521846,288085.421,312.5,454.84,67
0903.0004v2.pdf,10K,10.0,1.681472,305474.179,330.12,448.18,48
0903.0004v2.pdf,10K,10.0,1.867336,308324.198,350.65,447.12,53
0903.0004v2.pdf,10K,10.0,2.010913,312143.943,366.5,445.73,39
0903.0004v2.pdf,10K,10.0,2.228276,316614.736,390.5,444.11,32
0903.0004v2.pdf,10K,10.0,2.346014,311697.083,403.5,445.89,16
0903.0004v2.pdf,10K,10.0,2.509036,323639.114,421.5,441.62,35
0903.0004v2.pdf,10K,10.0,2.730928,325494.894,446.0,440.97,29
0903.0004v2.pdf,10K,10.0,2.859016,319459.579,460.14,443.1,18
0903.0004v2.pdf,10K,10.0,3.011688,330479.84,477.0,439.24,33
0903.0004v2.pdf,10K,10.0,3.226787,343062.185,500.75,435.0,16
0903.0004v2.pdf,10K,10.0,3.390262,325026.237,518.8,441.13,13
0903.0004v2.pdf,10K,10.0,3.51434,331027.468,532.5,439.06,32
0903.0004v2.pdf,10K,10.0,3.736231,379663.574,557.0,423.49,32
0903.0004v2.pdf,10K,10.0,3.876612,373358.996,572.5,425.39,15
0903.0004v2.pdf,10K,10.0,4.012463,387500.962,587.5,421.17,31
0903.0004v2.pdf,10K,10.0,4.234355,370225.178,612.0,426.35,32
0903.0004v2.pdf,10K,10.0,4.387026,380497.189,628.86,423.24,17
0903.0004v2.pdf,10K,10.0,4.519644,404892.872,643.5,416.18,30
0903.0004v2.pdf,10K,10.0,4.741535,377100.686,668.0,424.26,34
0903.0004v2.pdf,10K,10.0,4.900029,356753.968,685.5,430.56,15
0903.0004v2.pdf,10K,10.0,5.017767,360922.942,698.5,429.24,30
0903.0004v2.pdf,10K,10.0,5.23513,393229.663,722.5,419.5,16
0903.0004v2.pdf,10K,10.0,5.425323,384197.839,743.5,422.14,16
0903.0004v2.pdf,10K,10.0,5.520419,395070.133,754.0,418.97,28
0903.0004v2.pdf,10K,10.0,5.738914,408673.684,778.12,415.12,16
0903.0004v2.pdf,10K,10.0,5.930562,365178.912,799.29,427.9,18
0903.0004v2.pdf,10K,10.0,6.027599,368148.914,810.0,426.98,30
0903.0004v2.pdf,10K,10.0,6.244962,393460.565,834.0,419.43,39
0903.0004v2.pdf,10K,10.0,6.430626,344407.377,854.5,434.56,16
0903.0004v2.pdf,10K,10.0,6.525723,342513.394,865.0,435.18,29
0903.0004v2.pdf,10K,10.0,6.747614,293612.175,889.5,452.68,42

File: data/reextraction/0906_0444v1_fig3a_points.csv
paper_id,series,temperature_K,field_T,Jc_A_per_cm2,px,py,n_pixels
0906.0444v1.pdf,2K,2.0,0.091353,534813.819,118.85,287.08,59
0906.0444v1.pdf,2K,2.0,0.220968,711392.154,136.36,271.55,57
0906.0444v1.pdf,2K,2.0,0.344886,595582.48,153.11,281.22,57
0906.0444v1.pdf,2K,2.0,0.47994,510321.117,171.36,289.64,59
0906.0444v1.pdf,2K,2.0,0.603035,451667.091,188.0,296.29,41
0906.0444v1.pdf,2K,2.0,0.702924,415165.539,201.5,300.88,44
0906.0444v1.pdf,2K,2.0,0.833755,384559.997,219.18,305.05,64
0906.0444v1.pdf,2K,2.0,0.966335,331995.384,237.1,313.05,60
0906.0444v1.pdf,2K,2.0,1.024788,347910.039,245.0,310.5,4
0906.0444v1.pdf,2K,2.0,1.243064,314490.361,274.5,316.0,34
0906.0444v1.pdf,2K,2.0,1.272661,313050.009,278.5,316.25,9
0906.0444v1.pdf,2K,2.0,1.490937,293294.776,308.0,319.8,27
0906.0444v1.pdf,2K,2.0,1.520534,293115.316,312.0,319.83,16
0906.0444v1.pdf,2K,2.0,1.742509,277066.138,342.0,322.9,28
0906.0444v1.pdf,2K,2.0,1.772106,277405.51,346.0,322.83,14
0906.0444v1.pdf,2K,2.0,1.990381,223271.613,375.5,334.66,22
0906.0444v1.pdf,2K,2.0,2.019978,265364.871,379.5,325.25,20
0906.0444v1.pdf,2K,2.0,2.238254,253071.185,409.0,327.83,16
0906.0444v1.pdf,2K,2.0,2.264151,253458.721,412.5,327.75,24
0906.0444v1.pdf,2K,2.0,2.486127,249992.156,442.5,328.5,10
0906.0444v1.pdf,2K,2.0,2.515723,251142.377,446.5,328.25,33
0906.0444v1.pdf,2K,2.0,2.733999,243200.614,476.0,330.0,5
0906.0444v1.pdf,2K,2.0,2.759896,243573.034,479.5,329.92,37
0906.0444v1.pdf,2K,2.0,2.978172,240978.018,509.0,330.5,2
0906.0444v1.pdf,2K,2.0,3.007769,217330.659,513.0,336.12,41
0906.0444v1.pdf,2K,2.0,3.259341,238775.735,547.0,331.0,41
0906.0444v1.pdf,2K,2.0,3.507213,234970.058,580.5,331.88,42
0906.0444v1.pdf,2K,2.0,3.755086,231376.719,614.0,332.71,31
0906.0444v1.pdf,2K,2.0,4.010358,230430.33,648.5,332.94,37
0906.0444v1.pdf,2K,2.0,4.25823,234124.093,682.0,332.07,42
0906.0444v1.pdf,2K,2.0,4.509802,231376.719,716.0,332.71,41
0906.0444v1.pdf,2K,2.0,4.757675,232288.91,749.5,332.5,44
0906.0444v1.pdf,2K,2.0,4.89086,168161.87,767.5,350.09,87
0906.0444v1.pdf,5K,5.0,0.108876,534930.739,121.21,287.07,70
0906.0444v1.pdf,5K,5.0,0.22092,410697.493,136.36,301.46,79
0906.0444v1.pdf,5K,5.0,0.345297,331284.937,153.17,313.17,78
0906.0444v1.pdf,5K,5.0,0.475542,285085.127,170.77,321.35,84
0906.0444v1.pdf,5K,5.0,0.599336,253168.014,187.5,327.81,51
0906.0444v1.pdf,5K,5.0,0.699225,235149.897,201.0,331.83,58
0906.0444v1.pdf,5K,5.0,0.830392,218558.505,218.73,335.82,75
0906.0444v1.pdf,5K,5.0,0.960214,206672.078,236.27,338.86,82
0906.0444v1.pdf,5K,5.0,1.024788,202404.377,245.0,340.0,7
0906.0444v1.pdf,5K,5.0,1.246764,189805.692,275.0,343.5,40
0906.0444v1.pdf,5K,5.0,1.272661,189805.692,278.5,343.5,16
0906.0444v1.pdf,5K,5.0,1.490937,181289.663,308.0,346.0,31
0906.0444v1.pdf,5K,5.0,1.520534,181289.663,312.0,346.0,21
0906.0444v1.pdf,5K,5.0,1.738809,171573.263,341.5,349.0,28
0906.0444v1.pdf,5K,5.0,1.768406,171573.263,345.5,349.0,28
0906.0444v1.pdf,5K,5.0,1.986682,171573.263,375.0,349.0,21
0906.0444v1.pdf,5K,5.0,2.016279,171573.263,379.0,349.0,35
0906.0444v1.pdf,5K,5.0,2.234554,165386.729,408.5,351.0,14
0906.0444v1.pdf,5K,5.0,2.260452,165386.729,412.0,351.0,35
0906.0444v1.pdf,5K,5.0,2.482427,165386.729,442.0,351.0,7
0906.0444v1.pdf,5K,5.0,2.508324,165386.729,445.5,351.0,42
0906.0444v1.pdf,5K,5.0,2.7266,166912.129,475.0,350.5,2
0906.0444v1.pdf,5K,5.0,2.756197,166912.129,479.0,350.5,56
0906.0444v1.pdf,5K,5.0,3.007769,165386.729,513.0,351.0,49
0906.0444v1.pdf,5K,5.0,3.255641,165386.729,546.5,351.0,56
0906.0444v1.pdf,5K,5.0,3.507213,165386.729,580.5,351.0,56
0906.0444v1.pdf,5K,5.0,3.758785,168258.391,614.5,350.06,51
0906.0444v1.pdf,5K,5.0,4.006658,168451.598,648.0,350.0,49
0906.0444v1.pdf,5K,5.0,4.25823,168451.598,682.0,350.0,49
0906.0444v1.pdf,5K,5.0,4.509802,168451.598,716.0,350.0,49
0906.0444v1.pdf,5K,5.0,4.757675,171376.475,749.5,349.06,51
0906.0444v1.pdf,5K,5.0,4.883461,166912.129,766.5,350.5,100
0906.0444v1.pdf,7.5K,7.5,0.096654,390218.126,119.56,304.25,52
0906.0444v1.pdf,7.5K,7.5,0.219335,276195.372,136.14,323.07,50
0906.0444v1.pdf,7.5K,7.5,0.347764,219727.054,153.5,335.53,54
0906.0444v1.pdf,7.5K,7.5,0.475542,188869.686,170.77,343.77,49
0906.0444v1.pdf,7.5K,7.5,0.606735,171573.263,188.5,349.0,38
0906.0444v1.pdf,7.5K,7.5,0.701074,162750.747,201.25,351.88,36
0906.0444v1.pdf,7.5K,7.5,0.831064,152101.05,218.82,355.56,45
0906.0444v1.pdf,7.5K,7.5,0.960214,148092.469,236.27,357.02,56
0906.0444v1.pdf,7.5K,7.5,1.076583,142792.319,252.0,359.0,7
0906.0444v1.pdf,7.5K,7.5,1.239365,137854.337,274.0,360.92,27
0906.0444v1.pdf,7.5K,7.5,1.28376,135761.002,280.0,361.75,10
0906.0444v1.pdf,7.5K,7.5,1.487237,133699.455,307.5,362.58,27
0906.0444v1.pdf,7.5K,7.5,1.520534,131870.842,312.0,363.33,13
0906.0444v1.pdf,7.5K,7.5,1.719078,130266.415,338.83,364.0,21
0906.0444v1.pdf,7.5K,7.5,1.768406,129669.801,345.5,364.25,17
0906.0444v1.pdf,7.5K,7.5,1.979283,130745.683,374.0,363.8,15
0906.0444v1.pdf,7.5K,7.5,2.012579,131166.488,378.5,363.62,23
0906.0444v1.pdf,7.5K,7.5,2.211124,127115.886,405.33,365.33,8
0906.0444v1.pdf,7.5K,7.5,2.260452,127896.302,412.0,365.0,25
0906.0444v1.pdf,7.5K,7.5,2.482427,125569.311,442.0,366.0,3
0906.0444v1.pdf,7.5K,7.5,2.534961,128366.849,449.1,364.8,38
0906.0444v1.pdf,7.5K,7.5,2.756197,129754.864,479.0,364.21,32
0906.0444v1.pdf,7.5K,7.5,3.007769,129584.793,513.0,364.29,30
0906.0444v1.pdf,7.5K,7.5,3.259341,130779.984,547.0,363.79,34
0906.0444v1.pdf,7.5K,7.5,3.507213,132072.78,580.5,363.25,34
0906.0444v1.pdf,7.5K,7.5,3.755086,133378.356,614.0,362.71,37
0906.0444v1.pdf,7.5K,7.5,4.006658,134432.103,648.0,362.29,31
0906.0444v1.pdf,7.5K,7.5,4.128745,136385.643,664.5,361.5,4
0906.0444v1.pdf,7.5K,7.5,4.25823,137282.975,682.0,361.14,33
0906.0444v1.pdf,7.5K,7.5,4.509802,137282.975,716.0,361.14,33
0906.0444v1.pdf,7.5K,7.5,4.576395,138913.077,725.0,360.5,2
0906.0444v1.pdf,7.5K,7.5,4.761374,140378.299,750.0,359.93,36
0906.0444v1.pdf,7.5K,7.5,4.883461,138731.003,766.5,360.57,67
0906.0444v1.pdf,10K,10.0,0.099398,273639.336,119.93,323.58,51
0906.0444v1.pdf,10K,10.0,0.208861,190917.864,134.73,343.18,45
0906.0444v1.pdf,10K,10.0,0.344886,154355.651,153.11,354.76,46
0906.0444v1.pdf,10K,10.0,0.475029,136845.538,170.7,361.32,45
0906.0444v1.pdf,10K,10.0,0.601391,125740.219,187.78,365.93,37
0906.0444v1.pdf,10K,10.0,0.701999,118975.759,201.38,368.94,35
0906.0444v1.pdf,10K,10.0,0.821722,114905.338,217.56,370.83,38
0906.0444v1.pdf,10K,10.0,0.960214,112188.727,236.27,372.14,57
0906.0444v1.pdf,10K,10.0,1.024788,113507.325,245.0,371.5,4
0906.0444v1.pdf,10K,10.0,1.246764,106442.048,275.0,375.0,25
0906.0444v1.pdf,10K,10.0,1.272661,108414.581,278.5,374.0,5
0906.0444v1.pdf,10K,10.0,1.494636,102603.994,308.5,377.0,20
0906.0444v1.pdf,10K,10.0,1.520534,103867.717,312.0,376.33,10
0906.0444v1.pdf,10K,10.0,1.742509,102918.476,342.0,376.83,14
0906.0444v1.pdf,10K,10.0,1.764706,103233.922,345.0,376.67,13
0906.0444v1.pdf,10K,10.0,1.986682,105792.544,375.0,375.33,10
0906.0444v1.pdf,10K,10.0,2.012579,104505.403,378.5,376.0,20
0906.0444v1.pdf,10K,10.0,2.234554,103076.078,408.5,376.75,7
0906.0444v1.pdf,10K,10.0,2.260452,101666.302,412.0,377.5,30
0906.0444v1.pdf,10K,10.0,2.482427,106442.048,442.0,375.0,3
0906.0444v1.pdf,10K,10.0,2.508324,104505.403,445.5,376.0,30
0906.0444v1.pdf,10K,10.0,2.785177,42273.042,482.92,425.29,40
0906.0444v1.pdf,10K,10.0,2.915279,4179.714,500.5,551.31,95
0906.0444v1.pdf,10K,10.0,3.026267,19892.694,515.5,466.34,58
0906.0444v1.pdf,10K,10.0,3.259341,108130.568,547.0,374.14,34
0906.0444v1.pdf,10K,10.0,3.507213,108083.305,580.5,374.17,32
0906.0444v1.pdf,10K,10.0,3.755086,113954.821,614.0,371.29,36
0906.0444v1.pdf,10K,10.0,4.006658,110423.669,648.0,373.0,35
0906.0444v1.pdf,10K,10.0,4.25823,115005.853,682.0,370.79,31
0906.0444v1.pdf,10K,10.0,4.509802,114855.114,716.0,370.86,33
0906.0444v1.pdf,10K,10.0,4.761374,116728.115,750.0,369.98,34
0906.0444v1.pdf,10K,10.0,4.883461,115156.79,766.5,370.71,60
0906.0444v1.pdf,12.5K,12.5,0.099891,184479.789,120.0,345.05,64
0906.0444v1.pdf,12.5K,12.5,0.220555,126084.712,136.31,365.78,53
0906.0444v1.pdf,12.5K,12.5,0.348617,105246.061,153.62,375.62,51
0906.0444v1.pdf,12.5K,12.5,0.472933,94974.062,170.42,381.21,51
0906.0444v1.pdf,12.5K,12.5,0.598102,87866.685,187.33,385.44,37
0906.0444v1.pdf,12.5K,12.5,0.710323,83992.88,202.5,387.9,40
0906.0444v1.pdf,12.5K,12.5,0.82945,81636.06,218.6,389.45,41
0906.0444v1.pdf,12.5K,12.5,0.963745,78380.003,236.75,391.67,58
0906.0444v1.pdf,12.5K,12.5,1.243064,76601.484,274.5,392.92,25
0906.0444v1.pdf,12.5K,12.5,1.340487,76953.929,287.67,392.67,11
0906.0444v1.pdf,12.5K,12.5,1.444956,77291.1,301.79,392.43,38
0906.0444v1.pdf,12.5K,12.5,1.516834,77901.733,311.5,392.0,14
0906.0444v1.pdf,12.5K,12.5,1.712912,77189.794,338.0,392.5,26
0906.0444v1.pdf,12.5K,12.5,1.764706,77189.794,345.0,392.5,18
0906.0444v1.pdf,12.5K,12.5,1.950743,78826.74,370.14,391.36,16
0906.0444v1.pdf,12.5K,12.5,2.012579,79163.463,378.5,391.12,25
0906.0444v1.pdf,12.5K,12.5,2.234554,79710.441,408.5,390.75,5
0906.0444v1.pdf,12.5K,12.5,2.256752,79710.441,411.5,390.75,22
0906.0444v1.pdf,12.5K,12.5,2.45653,80077.192,438.5,390.5,16
0906.0444v1.pdf,12.5K,12.5,2.508324,80077.192,445.5,390.5,30
0906.0444v1.pdf,12.5K,12.5,2.656308,81561.144,465.5,389.5,8
0906.0444v1.pdf,12.5K,12.5,2.76571,82421.432,480.29,388.93,32
0906.0444v1.pdf,12.5K,12.5,2.874583,83072.597,495.0,388.5,14
0906.0444v1.pdf,12.5K,12.5,3.00037,83728.906,512.0,388.07,32
0906.0444v1.pdf,12.5K,12.5,3.211246,84612.059,540.5,387.5,4
0906.0444v1.pdf,12.5K,12.5,3.248242,84709.217,545.5,387.44,33
0906.0444v1.pdf,12.5K,12.5,3.503514,85729.111,580.0,386.79,34
0906.0444v1.pdf,12.5K,12.5,3.621901,86180.05,596.0,386.5,14
0906.0444v1.pdf,12.5K,12.5,3.755086,86519.81,614.0,386.29,29
0906.0444v1.pdf,12.5K,12.5,3.925267,86180.05,637.0,386.5,14
0906.0444v1.pdf,12.5K,12.5,3.99186,85964.534,646.0,386.64,37
0906.0444v1.pdf,12.5K,12.5,4.254531,85654.184,681.5,386.83,28
0906.0444v1.pdf,12.5K,12.5,4.43581,84612.059,706.0,387.5,2
0906.0444v1.pdf,12.5K,12.5,4.487605,84432.983,713.0,387.62,41
0906.0444v1.pdf,12.5K,12.5,4.761374,84541.468,750.0,387.55,39
0906.0444v1.pdf,12.5K,12.5,4.864963,84886.675,764.0,387.32,64
0906.0444v1.pdf,15K,15.0,0.096191,122274.848,119.5,367.45,60
0906.0444v1.pdf,15K,15.0,0.216634,82734.316,135.78,388.72,42
0906.0444v1.pdf,15K,15.0,0.343324,71068.105,152.9,397.0,42
0906.0444v1.pdf,15K,15.0,0.475904,63867.186,170.82,402.82,43
0906.0444v1.pdf,15K,15.0,0.606735,60035.652,188.5,406.19,31
0906.0444v1.pdf,15K,15.0,0.710323,56883.224,202.5,409.12,34
0906.0444v1.pdf,15K,15.0,0.821722,55239.177,217.56,410.72,42
0906.0444v1.pdf,15K,15.0,0.956178,55790.035,235.73,410.18,45
0906.0444v1.pdf,15K,15.0,1.024788,55976.603,245.0,410.0,3
0906.0444v1.pdf,15K,15.0,1.246764,55771.413,275.0,410.2,25
0906.0444v1.pdf,15K,15.0,1.272661,55720.233,278.5,410.25,5
0906.0444v1.pdf,15K,15.0,1.494636,56752.814,308.5,409.25,24
0906.0444v1.pdf,15K,15.0,1.520534,56666.039,312.0,409.33,9
0906.0444v1.pdf,15K,15.0,1.742509,57716.147,342.0,408.33,19
0906.0444v1.pdf,15K,15.0,1.768406,57539.788,345.5,408.5,12
0906.0444v1.pdf,15K,15.0,1.990381,58337.674,375.5,407.75,13
0906.0444v1.pdf,15K,15.0,2.016279,58391.259,379.0,407.7,16
0906.0444v1.pdf,15K,15.0,2.238254,59146.625,409.0,407.0,7
0906.0444v1.pdf,15K,15.0,2.264151,58785.716,412.5,407.33,22
0906.0444v1.pdf,15K,15.0,2.512024,60718.646,446.0,405.57,31
0906.0444v1.pdf,15K,15.0,2.756197,57766.635,479.0,408.29,29
0906.0444v1.pdf,15K,15.0,3.007769,59379.808,513.0,406.79,30
0906.0444v1.pdf,15K,15.0,3.26304,58673.384,547.5,407.44,33
0906.0444v1.pdf,15K,15.0,3.507213,58070.49,580.5,408.0,30
0906.0444v1.pdf,15K,15.0,3.758785,55891.015,614.5,410.08,29
0906.0444v1.pdf,15K,15.0,4.014057,55683.704,649.0,410.29,29
0906.0444v1.pdf,15K,15.0,4.26193,53138.855,682.5,412.83,28
0906.0444v1.pdf,15K,15.0,4.513502,51222.791,716.5,414.83,28
0906.0444v1.pdf,15K,15.0,4.765074,48943.292,750.5,417.31,31
0906.0444v1.pdf,15K,15.0,4.88716,47550.642,767.0,418.88,58
0906.0444v1.pdf,17.5K,17.5,0.092492,68522.727,119.0,398.99,81
0906.0444v1.pdf,17.5K,17.5,0.19978,45877.251,133.5,420.84,57
0906.0444v1.pdf,17.5K,17.5,0.311825,39663.421,148.64,428.76,56
0906.0444v1.pdf,17.5K,17.5,0.418056,35833.829,163.0,434.29,47
0906.0444v1.pdf,17.5K,17.5,0.532743,36053.827,178.5,433.96,47
0906.0444v1.pdf,17.5K,17.5,0.640704,35578.035,193.09,434.68,42
0906.0444v1.pdf,17.5K,17.5,0.751019,35208.782,208.0,435.25,48
0906.0444v1.pdf,17.5K,17.5,0.862007,34983.233,223.0,435.6,55
0906.0444v1.pdf,17.5K,17.5,0.97584,35470.84,238.38,434.85,49
0906.0444v1.pdf,17.5K,17.5,1.069184,35697.012,251.0,434.5,22
0906.0444v1.pdf,17.5K,17.5,1.231966,35435.786,273.0,434.9,18
0906.0444v1.pdf,17.5K,17.5,1.268961,35305.891,278.0,435.1,22
0906.0444v1.pdf,17.5K,17.5,1.502036,35208.782,309.5,435.25,41
0906.0444v1.pdf,17.5K,17.5,1.601925,35697.012,323.0,434.5,6
0906.0444v1.pdf,17.5K,17.5,1.749908,36237.35,343.0,433.68,42
0906.0444v1.pdf,17.5K,17.5,1.853497,35047.528,357.0,435.5,6
0906.0444v1.pdf,17.5K,17.5,1.986682,33125.646,375.0,438.57,29
0906.0444v1.pdf,17.5K,17.5,2.045875,33169.121,383.0,438.5,18
0906.0444v1.pdf,17.5K,17.5,2.18646,34158.054,402.0,436.9,12
0906.0444v1.pdf,17.5K,17.5,2.267851,34374.777,413.0,436.56,35
0906.0444v1.pdf,17.5K,17.5,2.504624,33783.795,445.0,437.5,42
0906.0444v1.pdf,17.5K,17.5,2.630411,31973.119,462.0,440.5,6
0906.0444v1.pdf,17.5K,17.5,2.745098,30231.72,477.5,443.55,37
0906.0444v1.pdf,17.5K,17.5,2.81539,29763.537,487.0,444.4,11
0906.0444v1.pdf,17.5K,17.5,2.978172,28202.834,509.0,447.33,20
0906.0444v1.pdf,17.5K,17.5,3.03208,28042.999,516.29,447.64,26
0906.0444v1.pdf,17.5K,17.5,3.170551,26609.716,535.0,450.5,8
0906.0444v1.pdf,17.5K,17.5,3.264274,25650.231,547.67,452.5,45
0906.0444v1.pdf,17.5K,17.5,3.377728,22834.224,563.0,458.83,6
0906.0444v1.pdf,17.5K,17.5,3.502375,20089.513,579.85,465.81,49
0906.0444v1.pdf,17.5K,17.5,3.618201,18772.633,595.5,469.5,4
0906.0444v1.pdf,17.5K,17.5,3.736999,17443.245,611.56,473.5,34
0906.0444v1.pdf,17.5K,17.5,3.808994,16748.253,621.29,475.71,18
0906.0444v1.pdf,17.5K,17.5,3.941122,14766.834,639.14,482.57,17
0906.0444v1.pdf,17.5K,17.5,4.023101,13979.464,650.22,485.56,35
0906.0444v1.pdf,17.5K,17.5,4.143543,13365.874,666.5,488.0,4
0906.0444v1.pdf,17.5K,17.5,4.258799,12694.263,682.08,490.81,51
0906.0444v1.pdf,17.5K,17.5,4.38155,10592.228,698.67,500.67,12
0906.0444v1.pdf,20K,20.0,0.081393,29782.899,117.5,444.36,79
0906.0444v1.pdf,20K,20.0,0.188681,19790.274,132.0,466.62,46
0906.0444v1.pdf,20K,20.0,0.291345,17067.016,145.88,474.69,45
0906.0444v1.pdf,20K,20.0,0.399558,17496.708,160.5,473.33,40
0906.0444v1.pdf,20K,20.0,0.48136,17407.693,171.56,473.61,46
0906.0444v1.pdf,20K,20.0,0.570972,16183.216,183.67,477.58,33
0906.0444v1.pdf,20K,20.0,0.658529,16010.801,195.5,478.17,34
0906.0444v1.pdf,20K,20.0,0.751944,15516.365,208.12,479.88,42
0906.0444v1.pdf,20K,20.0,0.843509,15339.314,220.5,480.5,42
0906.0444v1.pdf,20K,20.0,0.931066,15864.479,232.33,478.67,38
0906.0444v1.pdf,20K,20.0,1.018623,15129.518,244.17,481.25,39
0906.0444v1.pdf,20K,20.0,1.125911,14253.057,258.67,484.5,6
0906.0444v1.pdf,20K,20.0,1.246764,13330.86,275.0,488.14,43
0906.0444v1.pdf,20K,20.0,1.317585,11800.077,284.57,494.79,14
0906.0444v1.pdf,20K,20.0,1.427304,9657.153,299.4,505.7,10
0906.0444v1.pdf,20K,20.0,1.507379,8334.434,310.22,513.72,50
0906.0444v1.pdf,20K,20.0,1.613552,6983.01,324.57,523.36,14
0906.0444v1.pdf,20K,20.0,1.709953,5892.99,337.6,532.6,17
0906.0444v1.pdf,20K,20.0,1.787726,5228.932,348.11,539.11,43
0906.0444v1.pdf,20K,20.0,1.896412,4289.21,362.8,549.9,10
0906.0444v1.pdf,20K,20.0,1.992231,3629.189,375.75,559.0,48
0906.0444v1.pdf,20K,20.0,2.075472,2938.347,387.0,570.5,22
0906.0444v1.pdf,20K,20.0,2.18646,2190.339,402.0,586.5,18
0906.0444v1.pdf,20K,20.0,2.249353,1871.673,410.5,595.06,45
0906.0444v1.pdf,20K,20.0,3.814279,1251.094,622.0,617.0,39

File: data/reextraction/1002_0208v2_fig5a_points.csv
paper_id,series,temperature_K,field_T,Jc_A_per_cm2,px,py,n_pixels
1002.0208v2.pdf,5K,5.0,0.29739,1733678.893,155.0,83.73,113
1002.0208v2.pdf,5K,5.0,0.678169,1105969.702,170.0,109.77,88
1002.0208v2.pdf,5K,5.0,1.058947,597268.704,185.0,145.45,67
1002.0208v2.pdf,5K,5.0,1.427033,760850.598,199.5,131.43,54
1002.0208v2.pdf,5K,5.0,1.79512,510588.685,214.0,154.53,62
1002.0208v2.pdf,5K,5.0,2.175898,340132.515,229.0,178.05,73
1002.0208v2.pdf,5K,5.0,2.543984,617696.391,243.5,143.5,48
1002.0208v2.pdf,5K,5.0,2.912071,404454.467,258.0,168.02,58
1002.0208v2.pdf,5K,5.0,3.292849,577136.812,273.0,147.43,48
1002.0208v2.pdf,5K,5.0,3.660935,560349.464,287.5,149.14,52
1002.0208v2.pdf,5K,5.0,4.029022,288827.166,302.0,187.52,73
1002.0208v2.pdf,5K,5.0,4.4098,539240.482,317.0,151.37,52
1002.0208v2.pdf,5K,5.0,4.777886,533375.528,331.5,152.0,42
1002.0208v2.pdf,5K,5.0,5.145973,287949.797,346.0,187.7,54
1002.0208v2.pdf,5K,5.0,5.526751,533375.528,361.0,152.0,45
1002.0208v2.pdf,5K,5.0,5.894837,283136.767,375.5,188.68,74
1002.0208v2.pdf,5K,5.0,6.262924,542665.412,390.0,151.0,45
1002.0208v2.pdf,5K,5.0,6.643702,547370.856,405.0,150.5,54
1002.0208v2.pdf,5K,5.0,7.011788,284525.373,419.5,188.39,53
1002.0208v2.pdf,5K,5.0,7.379875,560441.621,434.0,149.13,49
1002.0208v2.pdf,5K,5.0,7.760653,561733.409,449.0,149.0,45
1002.0208v2.pdf,5K,5.0,8.128739,201025.456,463.5,208.51,75
1002.0208v2.pdf,5K,5.0,8.496826,566604.191,478.0,148.5,60
1002.0208v2.pdf,5K,5.0,8.877604,376532.196,493.0,172.17,54
1002.0208v2.pdf,5K,5.0,9.24569,571517.207,507.5,148.0,42
1002.0208v2.pdf,5K,5.0,9.613777,571517.207,522.0,148.0,45
1002.0208v2.pdf,5K,5.0,9.994555,234722.184,537.0,199.54,91
1002.0208v2.pdf,5K,5.0,10.362641,577896.591,551.5,147.36,52
1002.0208v2.pdf,5K,5.0,10.730728,581471.411,566.0,147.0,45
1002.0208v2.pdf,5K,5.0,11.111506,383310.876,581.0,171.13,51
1002.0208v2.pdf,5K,5.0,11.479593,581471.411,595.5,147.0,42
1002.0208v2.pdf,5K,5.0,11.847679,304283.25,610.0,184.5,67
1002.0208v2.pdf,5K,5.0,12.228457,1067529.238,625.0,111.82,159
1002.0208v2.pdf,5K,5.0,12.596544,1294340.34,639.5,100.66,157
1002.0208v2.pdf,5K,5.0,12.96463,666874.573,654.0,139.06,134
1002.0208v2.pdf,5K,5.0,13.320023,581471.411,668.0,147.0,39
1002.0208v2.pdf,5K,5.0,13.992732,1201.894,694.5,505.0,22
1002.0208v2.pdf,5K,5.0,14.99545,1118.459,734.0,509.17,8
1002.0208v2.pdf,7K,7.0,0.284697,1127640.695,154.5,108.64,122
1002.0208v2.pdf,7K,7.0,0.627398,710612.414,168.0,135.38,85
1002.0208v2.pdf,7K,7.0,0.957406,551750.548,181.0,150.04,58
1002.0208v2.pdf,7K,7.0,1.287415,479288.073,194.0,158.19,52
1002.0208v2.pdf,7K,7.0,1.617423,425567.548,207.0,165.08,49
1002.0208v2.pdf,7K,7.0,1.947431,403279.419,220.0,168.19,46
1002.0208v2.pdf,7K,7.0,2.290132,389682.547,233.5,170.18,51
1002.0208v2.pdf,7K,7.0,2.632833,384194.387,247.0,171.0,39
1002.0208v2.pdf,7K,7.0,2.962841,384705.032,260.0,170.92,41
1002.0208v2.pdf,7K,7.0,3.292849,389331.48,273.0,170.23,45
1002.0208v2.pdf,7K,7.0,3.622858,393229.327,286.0,169.65,44
1002.0208v2.pdf,7K,7.0,3.952866,399547.213,299.0,168.73,46
1002.0208v2.pdf,7K,7.0,4.282874,404620.782,312.0,168.0,43
1002.0208v2.pdf,7K,7.0,4.625575,409894.865,325.5,167.25,49
1002.0208v2.pdf,7K,7.0,4.968276,414686.521,339.0,166.58,48
1002.0208v2.pdf,7K,7.0,5.298284,419952.333,352.0,165.85,43
1002.0208v2.pdf,7K,7.0,5.628292,424438.531,365.0,165.23,45
1002.0208v2.pdf,7K,7.0,5.958301,428403.249,378.0,164.69,47
1002.0208v2.pdf,7K,7.0,6.288309,432405.002,391.0,164.15,43
1002.0208v2.pdf,7K,7.0,6.63101,435699.436,404.5,163.71,50
1002.0208v2.pdf,7K,7.0,6.973711,438769.13,418.0,163.31,47
1002.0208v2.pdf,7K,7.0,7.303719,441399.556,431.0,162.96,40
1002.0208v2.pdf,7K,7.0,7.633727,444931.337,444.0,162.5,52
1002.0208v2.pdf,7K,7.0,7.963735,446114.866,457.0,162.35,48
1002.0208v2.pdf,7K,7.0,8.293744,448789.33,470.0,162.0,39
1002.0208v2.pdf,7K,7.0,8.623752,448789.33,483.0,162.0,39
1002.0208v2.pdf,7K,7.0,8.966453,448789.33,496.5,162.0,42
1002.0208v2.pdf,7K,7.0,9.309154,449385.829,510.0,161.92,41
1002.0208v2.pdf,7K,7.0,9.639162,452680.775,523.0,161.5,52
1002.0208v2.pdf,7K,7.0,9.96917,452680.775,536.0,161.5,52
1002.0208v2.pdf,7K,7.0,10.299178,452680.775,549.0,161.5,52
1002.0208v2.pdf,7K,7.0,10.629187,450581.207,562.0,161.77,45
1002.0208v2.pdf,7K,7.0,10.959195,448789.33,575.0,162.0,39
1002.0208v2.pdf,7K,7.0,11.301896,448789.33,588.5,162.0,42
1002.0208v2.pdf,7K,7.0,11.644597,448789.33,602.0,162.0,39
1002.0208v2.pdf,7K,7.0,11.974605,448789.33,615.0,162.0,39
1002.0208v2.pdf,7K,7.0,12.304613,445226.925,628.0,162.46,51
1002.0208v2.pdf,7K,7.0,12.634621,444340.75,641.0,162.58,50
1002.0208v2.pdf,7K,7.0,12.96463,441106.509,654.0,163.0,39
1002.0208v2.pdf,7K,7.0,13.307331,437044.959,667.5,163.54,53
1002.0208v2.pdf,10K,10.0,0.284697,411414.333,154.5,167.04,149
1002.0208v2.pdf,10K,10.0,0.627398,278397.143,168.0,189.65,66
1002.0208v2.pdf,10K,10.0,0.957406,236278.246,181.0,199.15,55
1002.0208v2.pdf,10K,10.0,1.287415,217600.059,194.0,203.92,49
1002.0208v2.pdf,10K,10.0,1.617423,204295.411,207.0,207.58,46
1002.0208v2.pdf,10K,10.0,1.947431,201064.966,220.0,208.5,44
1002.0208v2.pdf,10K,10.0,2.290132,202184.015,233.5,208.18,47
1002.0208v2.pdf,10K,10.0,2.632833,205247.364,247.0,207.31,45
1002.0208v2.pdf,10K,10.0,2.962841,207991.742,260.0,206.54,51
1002.0208v2.pdf,10K,10.0,3.292849,211333.477,273.0,205.62,45
1002.0208v2.pdf,10K,10.0,3.622858,218904.574,286.0,203.58,46
1002.0208v2.pdf,10K,10.0,3.952866,226445.932,299.0,201.62,47
1002.0208v2.pdf,10K,10.0,4.282874,234870.197,312.0,199.5,46
1002.0208v2.pdf,10K,10.0,4.625575,242075.736,325.5,197.75,49
1002.0208v2.pdf,10K,10.0,4.968276,249833.953,339.0,195.92,47
1002.0208v2.pdf,10K,10.0,5.298284,256730.162,352.0,194.35,46
1002.0208v2.pdf,10K,10.0,5.628292,262767.578,365.0,193.0,47
1002.0208v2.pdf,10K,10.0,5.958301,268768.419,378.0,191.69,47
1002.0208v2.pdf,10K,10.0,6.288309,273994.956,391.0,190.58,42
1002.0208v2.pdf,10K,10.0,6.63101,279827.098,404.5,189.36,48
1002.0208v2.pdf,10K,10.0,6.973711,286652.335,418.0,187.96,46
1002.0208v2.pdf,10K,10.0,7.303719,292032.638,431.0,186.88,42
1002.0208v2.pdf,10K,10.0,7.633727,297909.36,444.0,185.73,44
1002.0208v2.pdf,10K,10.0,7.963735,303500.95,457.0,184.65,48
1002.0208v2.pdf,10K,10.0,8.293744,305320.442,470.0,184.31,47
1002.0208v2.pdf,10K,10.0,8.623752,305320.442,483.0,184.31,47
1002.0208v2.pdf,10K,10.0,8.966453,304495.991,496.5,184.46,55
1002.0208v2.pdf,10K,10.0,9.309154,302695.772,510.0,184.81,44
1002.0208v2.pdf,10K,10.0,9.639162,300891.921,523.0,185.15,43
1002.0208v2.pdf,10K,10.0,9.96917,300293.03,536.0,185.27,46
1002.0208v2.pdf,10K,10.0,10.299178,298503.498,549.0,185.62,49
1002.0208v2.pdf,10K,10.0,10.629187,296134.033,562.0,186.08,43
1002.0208v2.pdf,10K,10.0,10.959195,293978.55,575.0,186.5,52
1002.0208v2.pdf,10K,10.0,11.301896,291631.169,588.5,186.96,43
1002.0208v2.pdf,10K,10.0,11.644597,291257.884,602.0,187.04,40
1002.0208v2.pdf,10K,10.0,11.974605,291451.38,615.0,187.0,39
1002.0208v2.pdf,10K,10.0,12.304613,287988.046,628.0,187.69,47
1002.0208v2.pdf,10K,10.0,12.634621,284754.917,641.0,188.35,48
1002.0208v2.pdf,10K,10.0,12.96463,280438.381,654.0,189.23,47
1002.0208v2.pdf,10K,10.0,13.307331,277250.55,667.5,189.89,45
1002.0208v2.pdf,15K,15.0,0.284697,211754.951,154.5,205.5,184
1002.0208v2.pdf,15K,15.0,0.627398,134715.009,168.0,231.69,57
1002.0208v2.pdf,15K,15.0,0.957406,127914.217,181.0,234.69,47
1002.0208v2.pdf,15K,15.0,1.287415,128937.7,194.0,234.23,51
1002.0208v2.pdf,15K,15.0,1.617423,131969.874,207.0,232.88,46
1002.0208v2.pdf,15K,15.0,1.947431,137334.71,220.0,230.58,48
1002.0208v2.pdf,15K,15.0,2.290132,143053.295,233.5,228.21,50
1002.0208v2.pdf,15K,15.0,2.632833,151016.752,247.0,225.08,49
1002.0208v2.pdf,15K,15.0,2.962841,159574.841,260.0,221.88,46
1002.0208v2.pdf,15K,15.0,3.292849,167390.589,273.0,219.12,46
1002.0208v2.pdf,15K,15.0,3.622858,174890.856,286.0,216.58,48
1002.0208v2.pdf,15K,15.0,3.952866,181156.384,299.0,214.54,47
1002.0208v2.pdf,15K,15.0,4.282874,187148.555,312.0,212.65,46
1002.0208v2.pdf,15K,15.0,4.625575,192095.624,325.5,211.14,50
1002.0208v2.pdf,15K,15.0,4.968276,195794.007,339.0,210.04,46
1002.0208v2.pdf,15K,15.0,5.298284,198939.765,352.0,209.12,46
1002.0208v2.pdf,15K,15.0,5.628292,201599.804,365.0,208.35,48
1002.0208v2.pdf,15K,15.0,5.958301,203077.956,378.0,207.92,41
1002.0208v2.pdf,15K,15.0,6.288309,204566.946,391.0,207.5,52
1002.0208v2.pdf,15K,15.0,6.63101,204566.946,404.5,207.5,56
1002.0208v2.pdf,15K,15.0,6.973711,202404.73,418.0,208.12,46
1002.0208v2.pdf,15K,15.0,7.303719,200265.368,431.0,208.73,46
1002.0208v2.pdf,15K,15.0,7.633727,198148.619,444.0,209.35,48
1002.0208v2.pdf,15K,15.0,7.963735,195015.371,457.0,210.27,46
1002.0208v2.pdf,15K,15.0,8.293744,191295.393,470.0,211.38,45
1002.0208v2.pdf,15K,15.0,8.623752,187397.3,483.0,212.58,46
1002.0208v2.pdf,15K,15.0,8.966453,182173.27,496.5,214.21,50
1002.0208v2.pdf,15K,15.0,9.309154,176994.087,510.0,215.88,48
1002.0208v2.pdf,15K,15.0,9.639162,171327.044,523.0,217.77,47
1002.0208v2.pdf,15K,15.0,9.96917,165511.361,536.0,219.77,47
1002.0208v2.pdf,15K,15.0,10.299178,159893.09,549.0,221.77,47
1002.0208v2.pdf,15K,15.0,10.629187,154055.74,562.0,223.92,47
1002.0208v2.pdf,15K,15.0,10.959195,147939.431,575.0,226.27,46
1002.0208v2.pdf,15K,15.0,11.301896,141823.546,588.5,228.71,50
1002.0208v2.pdf,15K,15.0,11.644597,135883.121,602.0,231.19,48
1002.0208v2.pdf,15K,15.0,11.974605,129452.508,615.0,234.0,47
1002.0208v2.pdf,15K,15.0,12.304613,123326.222,628.0,236.81,48
1002.0208v2.pdf,15K,15.0,12.634621,117333.908,641.0,239.69,47
1002.0208v2.pdf,15K,15.0,12.96463,111632.754,654.0,242.58,48
1002.0208v2.pdf,15K,15.0,13.307331,105420.547,667.5,245.89,53
1002.0208v2.pdf,20K,20.0,0.360853,91875.695,157.5,253.86,98
1002.0208v2.pdf,20K,20.0,0.703554,74546.815,171.0,265.96,50
1002.0208v2.pdf,20K,20.0,1.033562,74299.684,184.0,266.15,49
1002.0208v2.pdf,20K,20.0,1.36357,78510.232,197.0,262.96,50
1002.0208v2.pdf,20K,20.0,1.693579,83623.176,210.0,259.31,49
1002.0208v2.pdf,20K,20.0,2.023587,89901.101,223.0,255.12,48
1002.0208v2.pdf,20K,20.0,2.353595,96586.168,236.0,250.96,48
1002.0208v2.pdf,20K,20.0,2.683603,104044.365,249.0,246.65,48
1002.0208v2.pdf,20K,20.0,3.013612,111929.701,262.0,242.42,48
1002.0208v2.pdf,20K,20.0,3.34362,118823.848,275.0,238.96,46
1002.0208v2.pdf,20K,20.0,3.673628,123162.523,288.0,236.88,48
1002.0208v2.pdf,20K,20.0,4.003636,127490.167,301.0,234.88,50
1002.0208v2.pdf,20K,20.0,4.333645,129624.567,314.0,233.92,43
1002.0208v2.pdf,20K,20.0,4.676345,131139.874,327.5,233.25,49
1002.0208v2.pdf,20K,20.0,5.019046,131707.203,341.0,233.0,39
1002.0208v2.pdf,20K,20.0,5.349055,130142.118,354.0,233.69,47
1002.0208v2.pdf,20K,20.0,5.679063,127490.167,367.0,234.88,48
1002.0208v2.pdf,20K,20.0,6.009071,124312.995,380.0,236.35,46
1002.0208v2.pdf,20K,20.0,6.339079,120893.422,393.0,237.96,48
1002.0208v2.pdf,20K,20.0,6.669088,117100.368,406.0,239.81,48
1002.0208v2.pdf,20K,20.0,6.999096,112900.241,419.0,241.92,47
1002.0208v2.pdf,20K,20.0,7.329104,108778.498,432.0,244.08,47
1002.0208v2.pdf,20K,20.0,7.659112,104598.623,445.0,246.35,48
1002.0208v2.pdf,20K,20.0,7.989121,100312.528,458.0,248.77,47
1002.0208v2.pdf,20K,20.0,8.319129,96010.584,471.0,251.31,47
1002.0208v2.pdf,20K,20.0,8.649137,91832.122,484.0,253.88,46
1002.0208v2.pdf,20K,20.0,8.991838,87506.958,497.5,256.68,51
1002.0208v2.pdf,20K,20.0,9.334539,83014.505,511.0,259.73,48
1002.0208v2.pdf,20K,20.0,9.664547,78771.368,524.0,262.77,49
1002.0208v2.pdf,20K,20.0,9.994555,74299.684,537.0,266.15,49
1002.0208v2.pdf,20K,20.0,10.324564,69664.21,550.0,269.88,50
1002.0208v2.pdf,20K,20.0,10.578416,66917.451,560.0,272.21,18
1002.0208v2.pdf,20K,20.0,13.028093,39410.593,656.5,302.88,30
1002.0208v2.pdf,20K,20.0,13.307331,36453.002,667.5,307.39,55
1002.0208v2.pdf,25K,25.0,0.284697,63343.653,154.5,275.39,257
1002.0208v2.pdf,25K,25.0,0.627398,35667.862,168.0,308.65,56
1002.0208v2.pdf,25K,25.0,0.957406,35691.558,181.0,308.62,47
1002.0208v2.pdf,25K,25.0,1.287415,38473.133,194.0,304.27,48
1002.0208v2.pdf,25K,25.0,1.617423,42081.863,207.0,299.08,49
1002.0208v2.pdf,25K,25.0,1.947431,45967.99,220.0,293.96,46
1002.0208v2.pdf,25K,25.0,2.290132,50141.581,233.5,288.93,56
1002.0208v2.pdf,25K,25.0,2.632833,55731.257,247.0,282.81,48
1002.0208v2.pdf,25K,25.0,2.962841,60877.862,260.0,277.69,47
1002.0208v2.pdf,25K,25.0,3.292849,65361.332,273.0,273.58,46
1002.0208v2.pdf,25K,25.0,3.622858,70081.848,286.0,269.54,47
1002.0208v2.pdf,25K,25.0,3.952866,71968.517,299.0,268.0,41
1002.0208v2.pdf,25K,25.0,4.282874,71444.677,312.0,268.42,48
1002.0208v2.pdf,25K,25.0,4.625575,68673.309,325.5,270.71,48
1002.0208v2.pdf,25K,25.0,4.968276,65578.733,339.0,273.38,45
1002.0208v2.pdf,25K,25.0,5.298284,62516.752,352.0,276.15,47
1002.0208v2.pdf,25K,25.0,5.628292,58889.536,365.0,279.62,47
1002.0208v2.pdf,25K,25.0,5.958301,55105.584,378.0,283.46,47
1002.0208v2.pdf,25K,25.0,6.288309,51496.325,391.0,287.38,47
1002.0208v2.pdf,25K,25.0,6.63101,47698.456,404.5,291.82,51
1002.0208v2.pdf,25K,25.0,6.973711,43938.234,418.0,296.58,48
1002.0208v2.pdf,25K,25.0,7.303719,40384.303,431.0,301.46,47
1002.0208v2.pdf,25K,25.0,7.633727,37241.29,444.0,306.15,47
1002.0208v2.pdf,25K,25.0,7.963735,34640.676,457.0,310.35,48
1002.0208v2.pdf,25K,25.0,8.293744,31923.468,470.0,315.08,47
1002.0208v2.pdf,25K,25.0,8.623752,29458.498,483.0,319.73,46
1002.0208v2.pdf,25K,25.0,8.966453,27263.93,496.5,324.21,50
1002.0208v2.pdf,25K,25.0,9.24569,25871.611,507.5,327.25,28
1002.0208v2.pdf,25K,25.0,10.667265,19745.277,563.5,342.9,28
1002.0208v2.pdf,25K,25.0,10.959195,18966.39,575.0,345.23,45
1002.0208v2.pdf,25K,25.0,11.301896,17716.58,588.5,349.18,51
1002.0208v2.pdf,25K,25.0,11.644597,16399.082,602.0,353.65,48
1002.0208v2.pdf,25K,25.0,11.974605,15213.442,615.0,358.0,47
1002.0208v2.pdf,25K,25.0,12.304613,14122.899,628.0,362.31,47
1002.0208v2.pdf,25K,25.0,12.634621,13232.996,641.0,366.08,47
1002.0208v2.pdf,25K,25.0,12.96463,12498.377,654.0,369.38,45
1002.0208v2.pdf,25K,25.0,13.307331,11749.232,667.5,372.96,51
1002.0208v2.pdf,30K,30.0,0.208541,34586.081,151.5,310.44,149
1002.0208v2.pdf,30K,30.0,0.411623,22926.094,159.5,334.25,54
1002.0208v2.pdf,30K,30.0,0.614705,19903.596,167.5,342.44,37
1002.0208v2.pdf,30K,30.0,0.817787,19520.688,175.5,343.56,37
1002.0208v2.pdf,30K,30.0,1.008177,19980.458,183.0,342.21,28
1002.0208v2.pdf,30K,30.0,1.198566,21419.165,190.5,338.19,33
1002.0208v2.pdf,30K,30.0,1.401648,23401.043,198.5,333.06,33
1002.0208v2.pdf,30K,30.0,1.60473,25319.181,206.5,328.5,32
1002.0208v2.pdf,30K,30.0,1.79512,27163.237,214.0,324.43,27
1002.0208v2.pdf,30K,30.0,1.985509,28326.539,221.5,322.0,30
1002.0208v2.pdf,30K,30.0,2.188591,28975.84,229.5,320.69,29
1002.0208v2.pdf,30K,30.0,2.391673,29007.127,237.5,320.62,30
1002.0208v2.pdf,30K,30.0,2.594755,28479.802,245.5,321.69,27
1002.0208v2.pdf,30K,30.0,2.785144,27568.255,253.0,323.57,27
1002.0208v2.pdf,30K,30.0,2.975534,26350.643,260.5,326.19,31
1002.0208v2.pdf,30K,30.0,3.15323,25101.526,267.5,329.0,18
1002.0208v2.pdf,30K,30.0,5.590214,7708.185,363.5,397.38,17
1002.0208v2.pdf,30K,30.0,5.742526,7217.088,369.5,401.19,33
1002.0208v2.pdf,30K,30.0,5.945608,6605.86,377.5,406.31,33
1002.0208v2.pdf,30K,30.0,6.14869,6085.676,385.5,411.06,33
1002.0208v2.pdf,30K,30.0,6.339079,5664.666,393.0,415.21,28
1002.0208v2.pdf,30K,30.0,6.529469,5306.218,400.5,419.0,32
1002.0208v2.pdf,30K,30.0,6.732551,4968.152,408.5,422.81,31
1002.0208v2.pdf,30K,30.0,6.935633,4676.794,416.5,426.31,31
1002.0208v2.pdf,30K,30.0,7.126022,4420.886,424.0,429.57,27
1002.0208v2.pdf,30K,30.0,7.316411,4180.27,431.5,432.81,31
1002.0208v2.pdf,30K,30.0,7.519493,3943.62,439.5,436.19,31
1002.0208v2.pdf,30K,30.0,7.722575,3708.341,447.5,439.75,30
1002.0208v2.pdf,30K,30.0,7.925657,3479.58,455.5,443.44,31
