Repository: prachetpoddar/HT10016-critical-current-prediction

# Substructure-conditional critical current density prediction

Data and analysis code for manuscript HT10016, submitted to *PRX Intelligence*.

Poddar, Chowdhury and Hossain, *Substructure-Conditional Critical Current Density
Prediction from Heterogeneous Superconductor Literature*.

Every count, ratio, figure and validation result in the manuscript and the
Supplemental Material is produced by the code here from the tables here. Where
the paper applies a screen at the reporting layer rather than inside the
dispatch routine, that screen is written out in `audit/`, so no printed number
depends on a step that exists only in the prose.

File: data/reextraction/1111_3923v1_fig4a_points.csv
paper_id,series,temperature_K,field_T,Jc_A_per_cm2,px,py,n_pixels
1111.3923v1.pdf,4.2K,4.2,0.118421,664731.331,46.0,51.89,85
1111.3923v1.pdf,4.2K,4.2,0.355263,539255.457,55.0,58.28,100
1111.3923v1.pdf,4.2K,4.2,0.592105,408989.759,64.0,66.72,116
1111.3923v1.pdf,4.2K,4.2,0.815789,330282.679,72.5,73.25,108
1111.3923v1.pdf,4.2K,4.2,1.039474,283223.72,81.0,77.94,118
1111.3923v1.pdf,4.2K,4.2,1.171053,278118.247,86.0,78.5,8
1111.3923v1.pdf,4.2K,4.2,1.815789,163361.764,110.5,94.75,15
1111.3923v1.pdf,4.2K,4.2,1.960526,170916.733,116.0,93.37,132
1111.3923v1.pdf,4.2K,4.2,2.144737,153815.802,123.0,96.59,56
1111.3923v1.pdf,4.2K,4.2,2.894737,114186.937,151.5,105.69,101
1111.3923v1.pdf,4.2K,4.2,3.092105,113820.318,159.0,105.79,86
1111.3923v1.pdf,4.2K,4.2,3.842105,87334.96,187.5,113.88,39
1111.3923v1.pdf,4.2K,4.2,4.013158,90307.133,194.0,112.85,132
1111.3923v1.pdf,4.2K,4.2,4.157895,86978.235,199.5,114.0,18
1111.3923v1.pdf,4.2K,4.2,4.934211,71464.291,229.0,120.0,123
1111.3923v1.pdf,4.2K,4.2,5.131579,66586.514,236.5,122.16,69
1111.3923v1.pdf,4.2K,4.2,5.894737,59361.883,265.5,125.67,74
1111.3923v1.pdf,4.2K,4.2,6.078947,64675.095,272.5,123.05,111
1111.3923v1.pdf,4.2K,4.2,6.855263,51229.078,302.0,130.17,32
1111.3923v1.pdf,4.2K,4.2,7.0,51299.018,307.5,130.12,118
1111.3923v1.pdf,4.2K,4.2,7.144737,51509.411,313.0,130.0,33
1111.3923v1.pdf,4.2K,4.2,7.907895,45956.619,342.0,133.48,115
1111.3923v1.pdf,4.2K,4.2,8.105263,44695.675,349.5,134.33,74
1111.3923v1.pdf,4.2K,4.2,8.881579,39509.593,379.0,138.1,62
1111.3923v1.pdf,4.2K,4.2,9.065789,39280.274,386.0,138.28,122
1111.3923v1.pdf,8K,8.0,-0.039474,456654.012,40.0,63.36,49
1111.3923v1.pdf,8K,8.0,0.197368,401849.186,49.0,67.26,63
1111.3923v1.pdf,8K,8.0,0.434211,298044.01,58.0,76.39,76
1111.3923v1.pdf,8K,8.0,0.671053,224345.864,67.0,85.06,61
1111.3923v1.pdf,8K,8.0,0.907895,180647.103,76.0,91.68,63
1111.3923v1.pdf,8K,8.0,1.092105,158358.426,83.0,95.7,52
1111.3923v1.pdf,8K,8.0,1.381579,115204.049,94.0,105.42,59
1111.3923v1.pdf,8K,8.0,1.552632,113333.322,100.5,105.92,65
1111.3923v1.pdf,8K,8.0,1.846491,86978.235,111.67,114.0,52
1111.3923v1.pdf,8K,8.0,2.052632,83832.576,119.5,115.12,90
1111.3923v1.pdf,8K,8.0,2.348684,66660.882,130.75,122.12,35
1111.3923v1.pdf,8K,8.0,2.526316,64778.12,137.5,123.0,88
1111.3923v1.pdf,8K,8.0,2.75,58238.814,146.0,126.25,23
1111.3923v1.pdf,8K,8.0,2.986842,52359.647,155.0,129.5,108
1111.3923v1.pdf,8K,8.0,3.214912,49040.649,163.67,131.5,16
1111.3923v1.pdf,8K,8.0,3.460526,43020.476,173.0,135.5,108
1111.3923v1.pdf,8K,8.0,3.618421,43020.476,179.0,135.5,36
1111.3923v1.pdf,8K,8.0,3.934211,36523.632,191.0,140.5,84
1111.3923v1.pdf,8K,8.0,4.118421,35832.64,198.0,141.08,61
1111.3923v1.pdf,8K,8.0,4.400376,30863.22,208.71,145.64,68
1111.3923v1.pdf,8K,8.0,4.578947,30504.406,215.5,146.0,66
1111.3923v1.pdf,8K,8.0,4.881579,26253.453,227.0,150.58,57
1111.3923v1.pdf,8K,8.0,5.065789,25897.708,234.0,151.0,77
1111.3923v1.pdf,8K,8.0,5.323684,22496.463,243.8,155.3,40
1111.3923v1.pdf,8K,8.0,5.539474,21669.055,252.0,156.44,107
1111.3923v1.pdf,8K,8.0,5.837719,19393.184,263.33,159.83,26
1111.3923v1.pdf,8K,8.0,6.013158,18974.439,270.0,160.5,108
1111.3923v1.pdf,8K,8.0,6.241228,17578.765,278.67,162.83,26
1111.3923v1.pdf,8K,8.0,6.473684,16108.967,287.5,165.5,96
1111.3923v1.pdf,8K,8.0,6.665789,15743.943,294.8,166.2,39
1111.3923v1.pdf,8K,8.0,6.947368,14131.449,305.5,169.5,96
1111.3923v1.pdf,8K,8.0,7.139474,13856.532,312.8,170.1,50
1111.3923v1.pdf,8K,8.0,7.434211,11997.353,324.0,174.5,84
1111.3923v1.pdf,8K,8.0,7.614035,11867.121,330.83,174.83,62
1111.3923v1.pdf,8K,8.0,7.907895,10185.543,342.0,179.5,60
1111.3923v1.pdf,8K,8.0,8.065789,10185.543,348.0,179.5,84
1111.3923v1.pdf,8K,8.0,8.350877,9232.588,358.83,182.5,48
1111.3923v1.pdf,8K,8.0,8.552632,9082.665,366.5,183.0,88
1111.3923v1.pdf,8K,8.0,8.842105,7774.404,377.5,187.75,38
1111.3923v1.pdf,8K,8.0,9.039474,7585.81,385.0,188.5,108
1111.3923v1.pdf,10K,10.0,-0.039474,314166.892,40.0,74.78,63
1111.3923v1.pdf,10K,10.0,0.197368,267369.901,49.0,79.7,53
1111.3923v1.pdf,10K,10.0,0.434211,180579.165,58.0,91.69,62
1111.3923v1.pdf,10K,10.0,0.671053,136260.027,67.0,100.29,81
1111.3923v1.pdf,10K,10.0,0.907895,111560.597,76.0,106.4,77
1111.3923v1.pdf,10K,10.0,1.092105,99474.925,83.0,109.9,26
1111.3923v1.pdf,10K,10.0,1.355263,73977.45,93.0,118.94,42
1111.3923v1.pdf,10K,10.0,1.565789,68839.447,101.0,121.14,47
1111.3923v1.pdf,10K,10.0,1.842105,53151.353,111.5,129.04,28
1111.3923v1.pdf,10K,10.0,2.052632,50054.585,119.5,130.88,58
1111.3923v1.pdf,10K,10.0,2.35,37945.847,130.8,139.33,19
1111.3923v1.pdf,10K,10.0,2.526316,37816.643,137.5,139.44,65
1111.3923v1.pdf,10K,10.0,2.776316,31075.686,147.0,145.43,12
1111.3923v1.pdf,10K,10.0,2.986842,28936.911,155.0,147.61,70
1111.3923v1.pdf,10K,10.0,3.203947,25791.927,163.25,151.12,9
1111.3923v1.pdf,10K,10.0,3.460526,22107.015,173.0,155.83,66
1111.3923v1.pdf,10K,10.0,3.664474,20341.688,180.75,158.38,13
1111.3923v1.pdf,10K,10.0,3.921053,17222.679,190.5,163.46,58
1111.3923v1.pdf,10K,10.0,4.092105,16482.454,197.0,164.8,27
1111.3923v1.pdf,10K,10.0,4.388158,13760.453,208.25,170.31,43
1111.3923v1.pdf,10K,10.0,4.578947,13380.929,215.5,171.17,40
1111.3923v1.pdf,10K,10.0,4.87782,10798.85,226.86,177.71,31
1111.3923v1.pdf,10K,10.0,5.065789,10623.494,234.0,178.21,46
1111.3923v1.pdf,10K,10.0,5.342105,8399.293,244.5,185.39,20
1111.3923v1.pdf,10K,10.0,5.539474,8247.885,252.0,185.94,64
1111.3923v1.pdf,10K,10.0,5.823684,6654.584,262.8,192.5,12
1111.3923v1.pdf,10K,10.0,6.013158,6440.22,270.0,193.5,72
1111.3923v1.pdf,10K,10.0,6.267544,5234.065,279.67,199.83,6
1111.3923v1.pdf,10K,10.0,6.473684,4935.841,287.5,201.62,62
1111.3923v1.pdf,10K,10.0,6.657895,4492.395,294.5,204.5,12
1111.3923v1.pdf,10K,10.0,6.934211,3804.725,305.0,209.57,58
1111.3923v1.pdf,10K,10.0,7.105263,3601.565,311.5,211.25,18
1111.3923v1.pdf,10K,10.0,7.417763,2838.561,323.38,218.52,49
1111.3923v1.pdf,10K,10.0,7.578947,2737.768,329.5,219.62,23
1111.3923v1.pdf,10K,10.0,7.87782,2036.207,340.86,228.67,33
1111.3923v1.pdf,10K,10.0,8.065789,2000.021,348.0,229.21,46
1111.3923v1.pdf,10K,10.0,8.351504,1484.903,358.86,238.31,24
1111.3923v1.pdf,10K,10.0,8.552632,1390.642,366.5,240.31,51
1111.3923v1.pdf,10K,10.0,8.842105,1018.185,377.5,249.83,20
1111.3923v1.pdf,10K,10.0,9.039474,957.119,385.0,251.72,68
1111.3923v1.pdf,12K,12.0,-0.052632,212390.266,39.5,86.73,51
1111.3923v1.pdf,12K,12.0,0.157895,163057.451,47.5,94.81,71
1111.3923v1.pdf,12K,12.0,0.368421,117039.674,55.5,104.93,60
1111.3923v1.pdf,12K,12.0,0.565789,88676.249,63.0,113.41,51
1111.3923v1.pdf,12K,12.0,0.763158,71969.349,70.5,119.78,59
1111.3923v1.pdf,12K,12.0,0.973684,57910.365,78.5,126.42,77
1111.3923v1.pdf,12K,12.0,1.162281,51509.411,85.67,130.0,19
1111.3923v1.pdf,12K,12.0,1.407895,36523.632,95.0,140.5,30
1111.3923v1.pdf,12K,12.0,1.578947,34844.348,101.5,141.94,49
1111.3923v1.pdf,12K,12.0,1.781579,27560.037,109.2,149.1,12
1111.3923v1.pdf,12K,12.0,1.986842,23039.588,117.0,154.57,57
1111.3923v1.pdf,12K,12.0,2.15,22471.923,123.2,155.33,15
1111.3923v1.pdf,12K,12.0,2.421053,15977.64,133.5,165.75,39
1111.3923v1.pdf,12K,12.0,2.592105,15614.375,140.0,166.45,38
1111.3923v1.pdf,12K,12.0,2.789474,12195.386,147.5,174.0,12
1111.3923v1.pdf,12K,12.0,3.0,10503.056,155.5,178.56,65
1111.3923v1.pdf,12K,12.0,3.171053,9697.367,162.0,181.0,10
1111.3923v1.pdf,12K,12.0,3.421053,7066.289,171.5,190.67,38
1111.3923v1.pdf,12K,12.0,3.605263,6695.565,178.5,192.31,42
1111.3923v1.pdf,12K,12.0,3.842105,4996.82,187.5,201.25,14
1111.3923v1.pdf,12K,12.0,4.013158,4460.985,194.0,204.71,59
1111.3923v1.pdf,12K,12.0,4.184211,3984.162,200.5,208.17,15
1111.3923v1.pdf,12K,12.0,4.434211,2880.639,210.0,218.07,50
1111.3923v1.pdf,12K,12.0,4.618421,2704.357,217.0,220.0,35
1111.3923v1.pdf,12K,12.0,4.815789,1981.398,224.5,229.5,18
1111.3923v1.pdf,12K,12.0,5.026316,1669.597,232.5,234.73,65
1111.3923v1.pdf,12K,12.0,5.223684,1318.968,240.0,241.93,16
1111.3923v1.pdf,12K,12.0,5.421053,956.249,247.5,251.75,56
1111.3923v1.pdf,12K,12.0,5.631579,831.455,255.5,256.02,37
1111.3923v1.pdf,12K,12.0,5.842105,550.306,263.5,268.62,26
1111.3923v1.pdf,12K,12.0,6.039474,448.727,271.0,274.86,56
1111.3923v1.pdf,12K,12.0,6.236842,317.991,278.5,285.38,20
1111.3923v1.pdf,12K,12.0,6.447368,205.64,286.5,298.69,58
1111.3923v1.pdf,12K,12.0,6.644737,169.882,294.0,304.52,28
1111.3923v1.pdf,12K,12.0,6.789474,121.037,299.5,314.88,11
1111.3923v1.pdf,12K,12.0,7.046992,70.887,309.29,331.21,24
1111.3923v1.pdf,12K,12.0,7.25,52.918,317.0,340.14,19
1111.3923v1.pdf,12K,12.0,7.447368,34.389,324.5,353.31,58
1111.3923v1.pdf,12K,12.0,7.657895,27.904,332.5,359.69,31
1111.3923v1.pdf,12K,12.0,7.868421,18.684,340.5,371.94,19
1111.3923v1.pdf,14K,14.0,-0.118421,101448.533,37.0,109.3,20
1111.3923v1.pdf,14K,14.0,-0.0,97785.697,41.5,110.42,40
1111.3923v1.pdf,14K,14.0,0.105263,67057.019,45.5,121.94,35
1111.3923v1.pdf,14K,14.0,0.223684,57751.419,50.0,126.51,53
1111.3923v1.pdf,14K,14.0,0.342105,39964.984,54.5,137.75,26
1111.3923v1.pdf,14K,14.0,0.447368,38075.121,58.5,139.23,52
1111.3923v1.pdf,14K,14.0,0.552632,29521.766,62.5,147.0,28
1111.3923v1.pdf,14K,14.0,0.671053,25824.321,67.0,151.09,47
1111.3923v1.pdf,14K,14.0,0.789474,22027.644,71.5,155.94,35
1111.3923v1.pdf,14K,14.0,0.894737,19089.142,75.5,160.32,38
1111.3923v1.pdf,14K,14.0,1.013158,17086.934,80.0,163.7,48
1111.3923v1.pdf,14K,14.0,1.131579,15087.844,84.5,167.5,16
1111.3923v1.pdf,14K,14.0,1.236842,12195.386,88.5,174.0,8
1111.3923v1.pdf,14K,14.0,1.342105,9785.08,92.5,180.72,17
1111.3923v1.pdf,14K,14.0,1.460526,8647.348,97.0,184.5,38
1111.3923v1.pdf,14K,14.0,1.552632,8576.851,100.5,184.75,23
1111.3923v1.pdf,14K,14.0,1.697368,6405.17,106.0,193.67,7
1111.3923v1.pdf,14K,14.0,1.789474,5490.058,109.5,198.38,11
1111.3923v1.pdf,14K,14.0,1.907895,4285.493,114.0,205.94,28
1111.3923v1.pdf,14K,14.0,2.026316,4139.304,118.5,207.0,40
1111.3923v1.pdf,14K,14.0,2.131579,3572.203,122.5,211.5,16
1111.3923v1.pdf,14K,14.0,2.25,2643.077,127.0,220.7,14
1111.3923v1.pdf,14K,14.0,2.368421,1958.935,131.5,229.85,21
1111.3923v1.pdf,14K,14.0,2.473684,1766.855,135.5,233.0,32
1111.3923v1.pdf,14K,14.0,2.565789,1776.523,139.0,232.83,36
1111.3923v1.pdf,14K,14.0,2.697368,1139.33,144.0,246.4,15
1111.3923v1.pdf,14K,14.0,2.815789,830.661,148.5,256.05,17
1111.3923v1.pdf,14K,14.0,2.921053,633.581,152.5,264.32,29
1111.3923v1.pdf,14K,14.0,3.026316,612.097,156.5,265.38,41
1111.3923v1.pdf,14K,14.0,3.157895,387.023,161.5,279.38,13
1111.3923v1.pdf,14K,14.0,3.263158,294.2,165.5,287.75,14
1111.3923v1.pdf,14K,14.0,3.368421,192.534,169.5,300.7,29
1111.3923v1.pdf,14K,14.0,3.486842,157.08,174.0,306.91,43
1111.3923v1.pdf,14K,14.0,3.605263,126.389,178.5,313.55,34
1111.3923v1.pdf,14K,14.0,3.710526,81.376,182.5,327.0,16
1111.3923v1.pdf,14K,14.0,3.815789,54.818,186.5,339.07,21
1111.3923v1.pdf,14K,14.0,3.934211,36.824,191.0,351.22,42
1111.3923v1.pdf,14K,14.0,4.039474,34.171,195.0,353.5,32
1111.3923v1.pdf,14K,14.0,4.171053,22.694,200.0,366.0,9
1111.3923v1.pdf,14K,14.0,4.276316,17.752,204.0,373.5,16
1111.3923v1.pdf,16K,16.0,-0.171053,40293.473,35.0,137.5,12
1111.3923v1.pdf,16K,16.0,-0.105263,40293.473,37.5,137.5,18
1111.3923v1.pdf,16K,16.0,-0.052632,40293.473,39.5,137.5,26
1111.3923v1.pdf,16K,16.0,-0.0,35233.806,41.5,141.6,35
1111.3923v1.pdf,16K,16.0,0.052632,27456.456,43.5,149.22,45
1111.3923v1.pdf,16K,16.0,0.105263,21334.253,45.5,156.92,50
1111.3923v1.pdf,16K,16.0,0.157895,16697.832,47.5,164.4,37
1111.3923v1.pdf,16K,16.0,0.210526,12370.013,49.5,173.57,37
1111.3923v1.pdf,16K,16.0,0.263158,10510.978,51.5,178.54,37
1111.3923v1.pdf,16K,16.0,0.315789,9353.902,53.5,182.1,39
1111.3923v1.pdf,16K,16.0,0.368421,8282.703,55.5,185.82,38
1111.3923v1.pdf,16K,16.0,0.421053,6642.49,57.5,192.56,36
1111.3923v1.pdf,16K,16.0,0.473684,5912.485,59.5,196.11,36
1111.3923v1.pdf,16K,16.0,0.526316,5262.706,61.5,199.67,36
1111.3923v1.pdf,16K,16.0,0.578947,4612.686,63.5,203.69,37
1111.3923v1.pdf,16K,16.0,0.631579,3905.232,65.5,208.78,36
1111.3923v1.pdf,16K,16.0,0.684211,3452.336,67.5,212.54,37
1111.3923v1.pdf,16K,16.0,0.736842,3049.334,69.5,216.33,36
1111.3923v1.pdf,16K,16.0,0.789474,2625.901,71.5,220.9,37
1111.3923v1.pdf,16K,16.0,0.855263,2091.263,74.0,227.85,55
1111.3923v1.pdf,16K,16.0,0.921053,1762.04,76.5,233.08,38
1111.3923v1.pdf,16K,16.0,0.973684,1533.133,78.5,237.33,36
1111.3923v1.pdf,16K,16.0,1.026316,1382.13,80.5,240.5,30
1111.3923v1.pdf,16K,16.0,1.078947,1247.361,82.5,243.63,30
1111.3923v1.pdf,16K,16.0,1.131579,1057.42,84.5,248.68,26
1111.3923v1.pdf,16K,16.0,1.184211,818.512,86.5,256.5,17
1111.3923v1.pdf,16K,16.0,1.236842,496.782,88.5,271.75,11
1111.3923v1.pdf,16K,16.0,1.289474,358.066,90.5,281.75,13
1111.3923v1.pdf,16K,16.0,1.342105,238.012,92.5,294.22,21
1111.3923v1.pdf,16K,16.0,1.394737,197.451,94.5,299.93,28
1111.3923v1.pdf,16K,16.0,1.447368,170.002,96.5,304.5,26
1111.3923v1.pdf,16K,16.0,1.5,170.002,98.5,304.5,30
1111.3923v1.pdf,16K,16.0,1.552632,155.853,100.5,307.15,29
1111.3923v1.pdf,16K,16.0,1.605263,129.002,102.5,312.93,26
1111.3923v1.pdf,16K,16.0,1.657895,95.226,104.5,322.2,18
1111.3923v1.pdf,16K,16.0,1.710526,55.842,106.5,338.5,12
1111.3923v1.pdf,16K,16.0,1.763158,42.276,108.5,347.0,14
1111.3923v1.pdf,16K,16.0,1.815789,32.533,110.5,355.0,14
1111.3923v1.pdf,16K,16.0,1.868421,25.036,112.5,363.0,14
1111.3923v1.pdf,16K,16.0,1.934211,18.164,115.0,372.8,13

File: data/reextraction/1502_05345v1_fig4b_Hc_points.csv
paper_id,series,temperature_K,field_T,Jc_A_per_cm2,px,py,n_pixels
1502.05345v1.pdf,4.2K,4.2,0.111786,5302284.077,44.71,48.76,144
1502.05345v1.pdf,4.2K,4.2,0.983041,1877969.259,64.5,101.91,99
1502.05345v1.pdf,4.2K,4.2,2.303518,864881.677,94.5,141.62,19
1502.05345v1.pdf,4.2K,4.2,2.589621,897082.922,101.0,139.75,87
1502.05345v1.pdf,4.2K,4.2,4.900455,536997.662,153.5,166.03,57
1502.05345v1.pdf,4.2K,4.2,5.186558,559849.462,160.0,163.9,50
1502.05345v1.pdf,4.2K,4.2,7.475383,405744.359,212.0,180.39,94
1502.05345v1.pdf,4.2K,4.2,7.761487,416895.99,218.5,179.0,14
1502.05345v1.pdf,4.2K,4.2,9.984289,312925.735,269.0,193.69,75
1502.05345v1.pdf,4.2K,4.2,12.493194,244952.901,326.0,206.24,108
1502.05345v1.pdf,4.2K,4.2,14.738004,192161.368,377.0,218.67,11
1502.05345v1.pdf,4.2K,4.2,15.046115,193703.725,384.0,218.26,99
1502.05345v1.pdf,4.2K,4.2,17.356948,146022.651,436.5,232.73,34
1502.05345v1.pdf,4.2K,4.2,17.643052,153177.525,443.0,230.28,72
1502.05345v1.pdf,4.2K,4.2,19.953885,115262.025,495.5,244.84,85
1502.05345v1.pdf,4.2K,4.2,20.239988,118327.786,502.0,243.5,24
1502.05345v1.pdf,4.2K,4.2,22.484798,88677.16,553.0,258.27,107
1502.05345v1.pdf,4.2K,4.2,24.993703,65777.28,610.0,273.57,111
1502.05345v1.pdf,4.2K,4.2,27.216505,48432.873,660.5,289.25,7
1502.05345v1.pdf,4.2K,4.2,27.524617,48063.9,667.5,289.64,106
1502.05345v1.pdf,4.2K,4.2,29.791434,30760.053,719.0,312.5,24
1502.05345v1.pdf,4.2K,4.2,30.099545,31803.378,726.0,310.79,87
1502.05345v1.pdf,4.2K,4.2,32.410379,18838.758,778.5,337.61,61
1502.05345v1.pdf,4.2K,4.2,32.696482,19555.005,785.0,335.7,48
1502.05345v1.pdf,4.2K,4.2,34.985308,9214.932,837.0,374.24,106
1502.05345v1.pdf,10K,10.0,-0.07334,3020253.275,40.5,77.58,111
1502.05345v1.pdf,10K,10.0,0.344811,2254185.407,50.0,92.56,205
1502.05345v1.pdf,10K,10.0,0.762962,1499431.272,59.5,113.44,171
1502.05345v1.pdf,10K,10.0,1.181113,1121704.766,69.0,128.31,106
1502.05345v1.pdf,10K,10.0,1.599264,898296.372,78.5,139.68,104
1502.05345v1.pdf,10K,10.0,2.017414,737693.385,88.0,149.77,87
1502.05345v1.pdf,10K,10.0,2.413557,638856.759,97.0,157.14,86
1502.05345v1.pdf,10K,10.0,2.831708,568473.846,106.5,163.12,82
1502.05345v1.pdf,10K,10.0,3.249859,517900.897,116.0,167.89,83
1502.05345v1.pdf,10K,10.0,3.66801,473911.21,125.5,172.44,93
1502.05345v1.pdf,10K,10.0,4.086161,440028.072,135.0,176.23,89
1502.05345v1.pdf,10K,10.0,4.482304,395637.453,144.0,181.68,79
1502.05345v1.pdf,10K,10.0,4.900455,369764.012,153.5,185.14,89
1502.05345v1.pdf,10K,10.0,5.318605,340957.474,163.0,189.3,69
1502.05345v1.pdf,10K,10.0,5.736756,324915.29,172.5,191.77,88
1502.05345v1.pdf,10K,10.0,6.154907,308544.369,182.0,194.41,86
1502.05345v1.pdf,10K,10.0,6.55105,291729.5,191.0,197.28,86
1502.05345v1.pdf,10K,10.0,6.969201,268731.855,200.5,201.49,87
1502.05345v1.pdf,10K,10.0,7.387352,251691.02,210.0,204.85,73
1502.05345v1.pdf,10K,10.0,7.805503,239031.554,219.5,207.49,82
1502.05345v1.pdf,10K,10.0,8.223653,225380.847,229.0,210.5,80
1502.05345v1.pdf,10K,10.0,8.619796,211842.095,238.0,213.67,83
1502.05345v1.pdf,10K,10.0,9.037947,201555.312,247.5,216.22,92
1502.05345v1.pdf,10K,10.0,9.456098,187040.572,257.0,220.05,77
1502.05345v1.pdf,10K,10.0,9.874249,174382.582,266.5,223.64,85
1502.05345v1.pdf,10K,10.0,10.2924,164102.875,276.0,226.75,68
1502.05345v1.pdf,10K,10.0,10.688543,159224.415,285.0,228.3,81
1502.05345v1.pdf,10K,10.0,11.106694,149277.801,294.5,231.6,91
1502.05345v1.pdf,10K,10.0,11.524844,140846.011,304.0,234.58,87
1502.05345v1.pdf,10K,10.0,11.942995,132163.075,313.5,237.84,92
1502.05345v1.pdf,10K,10.0,12.361146,124120.872,323.0,241.05,68
1502.05345v1.pdf,10K,10.0,12.757289,117957.565,332.0,243.66,74
1502.05345v1.pdf,10K,10.0,13.17544,111654.121,341.5,246.47,91
1502.05345v1.pdf,10K,10.0,13.593591,106708.412,351.0,248.79,89
1502.05345v1.pdf,10K,10.0,14.011742,99755.403,360.5,252.24,90
1502.05345v1.pdf,10K,10.0,14.429892,92900.416,370.0,255.89,79
1502.05345v1.pdf,10K,10.0,14.826035,86885.765,379.0,259.32,71
1502.05345v1.pdf,10K,10.0,15.244186,82574.922,388.5,261.93,84
1502.05345v1.pdf,10K,10.0,15.662337,79141.597,398.0,264.1,87
1502.05345v1.pdf,10K,10.0,16.080488,74693.651,407.5,267.06,93
1502.05345v1.pdf,15K,15.0,-0.07334,1999226.303,40.5,98.71,83
1502.05345v1.pdf,15K,15.0,0.344811,1274385.615,50.0,121.77,101
1502.05345v1.pdf,15K,15.0,0.762962,921542.06,59.5,138.38,116
1502.05345v1.pdf,15K,15.0,1.181113,753467.023,69.0,148.69,108
1502.05345v1.pdf,15K,15.0,1.599264,606080.302,78.5,159.84,116
1502.05345v1.pdf,15K,15.0,2.017414,495161.15,88.0,170.19,92
1502.05345v1.pdf,15K,15.0,2.413557,426975.222,97.0,177.78,92
1502.05345v1.pdf,15K,15.0,2.831708,371287.859,106.5,184.93,96
1502.05345v1.pdf,15K,15.0,3.249859,330531.95,116.0,190.89,95
1502.05345v1.pdf,15K,15.0,3.66801,296029.372,125.5,196.54,106
1502.05345v1.pdf,15K,15.0,4.086161,268145.602,135.0,201.6,103
1502.05345v1.pdf,15K,15.0,4.482304,236937.867,144.0,207.94,89
1502.05345v1.pdf,15K,15.0,4.900455,213235.471,153.5,213.34,104
1502.05345v1.pdf,15K,15.0,5.318605,192051.492,163.0,218.7,77
1502.05345v1.pdf,15K,15.0,5.736756,176839.886,172.5,222.92,96
1502.05345v1.pdf,15K,15.0,6.154907,164428.789,182.0,226.65,100
1502.05345v1.pdf,15K,15.0,6.55105,147991.557,191.0,232.04,94
1502.05345v1.pdf,15K,15.0,6.969201,134813.942,200.5,236.82,98
1502.05345v1.pdf,15K,15.0,7.387352,121470.698,210.0,242.16,81
1502.05345v1.pdf,15K,15.0,7.805503,113080.637,219.5,245.82,95
1502.05345v1.pdf,15K,15.0,8.223653,104192.25,229.0,250.02,89
1502.05345v1.pdf,15K,15.0,8.619796,97090.378,238.0,253.63,93
1502.05345v1.pdf,15K,15.0,9.037947,88859.314,247.5,258.17,102
1502.05345v1.pdf,15K,15.0,9.456098,79261.094,257.0,264.02,84
1502.05345v1.pdf,15K,15.0,9.874249,73670.008,266.5,267.77,96
1502.05345v1.pdf,15K,15.0,10.2924,67309.788,276.0,272.39,81
1502.05345v1.pdf,15K,15.0,10.688543,63115.982,285.0,275.69,91
1502.05345v1.pdf,15K,15.0,11.106694,57379.02,294.5,280.57,104
1502.05345v1.pdf,15K,15.0,11.524844,52067.077,304.0,285.54,97
1502.05345v1.pdf,15K,15.0,11.942995,46977.986,313.5,290.81,96
1502.05345v1.pdf,15K,15.0,12.361146,42689.705,323.0,295.71,78
1502.05345v1.pdf,15K,15.0,12.757289,39516.304,332.0,299.67,90
1502.05345v1.pdf,15K,15.0,13.17544,35964.156,341.5,304.49,103
1502.05345v1.pdf,15K,15.0,13.593591,32879.347,351.0,309.09,95
1502.05345v1.pdf,15K,15.0,14.011742,28730.985,360.5,316.0,103
1502.05345v1.pdf,15K,15.0,14.429892,25707.984,370.0,321.69,86
1502.05345v1.pdf,15K,15.0,14.826035,23020.913,379.0,327.34,90
1502.05345v1.pdf,15K,15.0,15.244186,20609.254,388.5,333.01,101
1502.05345v1.pdf,15K,15.0,15.662337,18607.233,398.0,338.24,105
1502.05345v1.pdf,15K,15.0,16.080488,16517.749,407.5,344.34,104
1502.05345v1.pdf,20K,20.0,-0.117356,1096582.808,39.5,129.47,71
1502.05345v1.pdf,20K,20.0,0.234771,833866.771,47.5,143.5,170
1502.05345v1.pdf,20K,20.0,0.586898,553677.871,55.5,164.47,159
1502.05345v1.pdf,20K,20.0,0.939025,418558.034,63.5,178.8,135
1502.05345v1.pdf,20K,20.0,1.291152,303865.193,71.5,195.2,70
1502.05345v1.pdf,20K,20.0,1.643279,265244.515,79.5,202.16,93
1502.05345v1.pdf,20K,20.0,1.995407,208639.086,87.5,214.45,75
1502.05345v1.pdf,20K,20.0,2.347534,174175.358,95.5,223.7,73
1502.05345v1.pdf,20K,20.0,2.699661,156755.721,103.5,229.1,83
1502.05345v1.pdf,20K,20.0,3.051788,137775.064,111.5,235.71,86
1502.05345v1.pdf,20K,20.0,3.403915,115105.605,119.5,244.91,76
1502.05345v1.pdf,20K,20.0,3.756042,103396.8,127.5,250.41,76
1502.05345v1.pdf,20K,20.0,4.108169,94552.652,135.5,254.99,88
1502.05345v1.pdf,20K,20.0,4.460296,77929.259,143.5,264.89,68
1502.05345v1.pdf,20K,20.0,4.812423,69594.929,151.5,270.68,70
1502.05345v1.pdf,20K,20.0,5.16455,62972.581,159.5,275.8,87
1502.05345v1.pdf,20K,20.0,5.516677,54532.378,167.5,283.18,78
1502.05345v1.pdf,20K,20.0,5.868804,46947.483,175.5,290.85,66
1502.05345v1.pdf,20K,20.0,6.220931,43473.057,183.5,294.78,82
1502.05345v1.pdf,20K,20.0,6.573058,38523.693,191.5,300.97,89
1502.05345v1.pdf,20K,20.0,6.925185,32259.227,199.5,310.06,72
1502.05345v1.pdf,20K,20.0,7.277312,28687.309,207.5,316.07,67
1502.05345v1.pdf,20K,20.0,7.629439,26291.61,215.5,320.54,90
1502.05345v1.pdf,20K,20.0,7.981566,21423.762,223.5,331.03,75
1502.05345v1.pdf,20K,20.0,8.333693,18267.08,231.5,339.19,74
1502.05345v1.pdf,20K,20.0,8.68582,16194.995,239.5,345.36,87
1502.05345v1.pdf,20K,20.0,9.037947,13964.652,247.5,352.94,82
1502.05345v1.pdf,20K,20.0,9.390074,10960.778,255.5,365.35,64
1502.05345v1.pdf,20K,20.0,9.676177,10790.732,262.0,366.15,57
1502.05345v1.pdf,20K,20.0,10.094328,8366.566,271.5,379.18,82
1502.05345v1.pdf,20K,20.0,10.446455,6325.383,279.5,393.51,70
1502.05345v1.pdf,20K,20.0,10.798582,5061.472,287.5,404.92,66
1502.05345v1.pdf,20K,20.0,11.150709,4133.852,295.5,415.29,91
1502.05345v1.pdf,20K,20.0,11.502836,2903.647,303.5,433.38,77
1502.05345v1.pdf,20K,20.0,11.854963,1906.034,311.5,454.94,74
1502.05345v1.pdf,20K,20.0,12.207091,1341.477,319.5,472.93,80
1502.05345v1.pdf,20K,20.0,12.559218,846.422,327.5,496.52,86
1502.05345v1.pdf,20K,20.0,12.911345,409.246,335.5,533.73,72
1502.05345v1.pdf,20K,20.0,13.263472,211.131,343.5,567.63,76
1502.05345v1.pdf,20K,20.0,13.615599,131.61,351.5,591.84,85
1502.05345v1.pdf,25K,25.0,-0.205387,227037.134,37.5,210.12,19
1502.05345v1.pdf,25K,25.0,-0.051332,203200.546,41.0,215.81,31
1502.05345v1.pdf,25K,25.0,0.102724,196575.394,44.5,217.5,83
1502.05345v1.pdf,25K,25.0,0.256779,166543.223,48.0,225.99,75
1502.05345v1.pdf,25K,25.0,0.410835,124998.672,51.5,240.69,104
1502.05345v1.pdf,25K,25.0,0.56489,98959.067,55.0,252.65,65
1502.05345v1.pdf,25K,25.0,0.696938,83829.208,58.0,261.15,63
1502.05345v1.pdf,25K,25.0,0.850994,73731.961,61.5,267.73,85
1502.05345v1.pdf,25K,25.0,1.005049,66140.549,65.0,273.29,60
1502.05345v1.pdf,25K,25.0,1.159105,58990.931,68.5,279.15,49
1502.05345v1.pdf,25K,25.0,1.31316,39820.584,72.0,299.28,20
1502.05345v1.pdf,25K,25.0,1.467216,36723.191,75.5,303.43,37
1502.05345v1.pdf,25K,25.0,1.621272,38129.74,79.0,301.5,38
1502.05345v1.pdf,25K,25.0,1.753319,32025.959,82.0,310.43,34
1502.05345v1.pdf,25K,25.0,1.907375,23246.433,85.5,326.84,26
1502.05345v1.pdf,25K,25.0,2.06143,24533.744,89.0,324.08,38
1502.05345v1.pdf,25K,25.0,2.215486,22506.699,92.5,328.5,47
1502.05345v1.pdf,25K,25.0,2.369541,15683.293,96.0,347.0,17
1502.05345v1.pdf,25K,25.0,2.523597,16477.887,99.5,344.47,46
1502.05345v1.pdf,25K,25.0,2.677653,15980.517,103.0,346.04,36
1502.05345v1.pdf,25K,25.0,2.8097,11253.362,106.0,364.0,21
1502.05345v1.pdf,25K,25.0,2.963756,10589.835,109.5,367.11,38
1502.05345v1.pdf,25K,25.0,3.117811,10928.554,113.0,365.5,38
1502.05345v1.pdf,25K,25.0,3.271867,8303.013,116.5,379.57,38
1502.05345v1.pdf,25K,25.0,3.425923,6290.102,120.0,393.79,21
1502.05345v1.pdf,25K,25.0,3.579978,6638.06,123.5,391.03,49
1502.05345v1.pdf,25K,25.0,3.734034,5631.921,127.0,399.45,35
1502.05345v1.pdf,25K,25.0,3.866081,3626.264,130.0,422.0,17
1502.05345v1.pdf,25K,25.0,4.020137,3828.372,133.5,419.22,47
1502.05345v1.pdf,25K,25.0,4.174193,3681.39,137.0,421.23,34
1502.05345v1.pdf,25K,25.0,4.328248,1891.204,140.5,455.34,28
1502.05345v1.pdf,25K,25.0,4.482304,1713.168,144.0,460.4,29
1502.05345v1.pdf,25K,25.0,4.636359,1635.342,147.5,462.79,52
1502.05345v1.pdf,25K,25.0,4.790415,837.549,151.0,497.06,27
1502.05345v1.pdf,25K,25.0,4.922462,523.443,154.0,521.13,22
1502.05345v1.pdf,25K,25.0,5.076518,545.002,157.5,519.06,52
1502.05345v1.pdf,25K,25.0,5.230574,391.052,161.0,536.06,37
1502.05345v1.pdf,25K,25.0,5.384629,127.873,164.5,593.31,26
1502.05345v1.pdf,25K,25.0,5.538685,134.693,168.0,590.65,38
1502.05345v1.pdf,25K,25.0,5.69274,135.092,171.5,590.5,40

File: data/reextraction/1611_08455v1_fig5b_bothsamples_points.csv
paper_id,series,temperature_K,field_T,Jc_A_per_cm2,px,py,n_pixels
1611.08455v1.pdf,A_7K,7.0,0.203507,1701.508,59.78,150.12,29
1611.08455v1.pdf,A_7K,7.0,0.400071,1318.562,84.0,167.5,26
1611.08455v1.pdf,A_7K,7.0,0.578601,1155.467,106.0,176.5,12
1611.08455v1.pdf,A_7K,7.0,0.627291,1139.104,112.0,177.47,13
1611.08455v1.pdf,A_7K,7.0,0.765245,1063.293,129.0,182.17,12
1611.08455v1.pdf,A_7K,7.0,0.850453,1028.767,139.5,184.42,5
1611.08455v1.pdf,A_7K,7.0,0.996523,944.464,157.5,190.24,20
1611.08455v1.pdf,A_7K,7.0,1.046565,937.103,163.67,190.78,13
1611.08455v1.pdf,A_7K,7.0,1.198818,856.245,182.43,196.93,23
1611.08455v1.pdf,A_7K,7.0,1.288663,818.519,193.5,200.0,4
1611.08455v1.pdf,A_7K,7.0,1.398215,789.042,207.0,202.5,20
1611.08455v1.pdf,A_7K,7.0,1.479365,755.067,217.0,205.5,2
1611.08455v1.pdf,A_7K,7.0,1.612451,696.875,233.4,210.97,18
1611.08455v1.pdf,A_7K,7.0,1.810052,633.917,257.75,217.42,22
1611.08455v1.pdf,A_7K,7.0,1.978438,575.591,278.5,224.0,9
1611.08455v1.pdf,A_7K,7.0,2.019013,570.86,283.5,224.56,22
1611.08455v1.pdf,A_7K,7.0,2.16914,513.103,302.0,231.83,12
1611.08455v1.pdf,A_7K,7.0,2.232031,502.548,309.75,233.25,14
1611.08455v1.pdf,A_7K,7.0,2.392303,458.518,329.5,239.5,18
1611.08455v1.pdf,A_7K,7.0,2.46128,441.196,338.0,242.12,15
1611.08455v1.pdf,A_7K,7.0,2.592743,399.941,354.2,248.82,41
1611.08455v1.pdf,A_7K,7.0,2.66145,391.14,362.67,250.33,16
1611.08455v1.pdf,A_7K,7.0,2.799676,358.445,379.7,256.28,39
1611.08455v1.pdf,A_7K,7.0,2.9049,338.594,392.67,260.17,6
1611.08455v1.pdf,A_7K,7.0,3.0131,308.757,406.0,266.45,39
1611.08455v1.pdf,A_7K,7.0,3.120218,296.568,419.2,269.2,19
1611.08455v1.pdf,A_7K,7.0,3.224828,280.113,432.09,273.09,31
1611.08455v1.pdf,A_7K,7.0,3.34852,305.771,447.33,267.12,50
1611.08455v1.pdf,A_7K,7.0,3.443195,274.29,459.0,274.52,80
1611.08455v1.pdf,A_7K,7.0,3.577672,219.645,475.57,289.67,25
1611.08455v1.pdf,A_7K,7.0,3.640274,212.996,483.29,291.76,26
1611.08455v1.pdf,A_7K,7.0,3.788662,182.851,501.57,302.16,39
1611.08455v1.pdf,A_7K,7.0,3.870247,172.559,511.62,306.11,29
1611.08455v1.pdf,A_7K,7.0,3.997449,158.197,527.3,312.04,49
1611.08455v1.pdf,A_7K,7.0,4.107272,151.157,540.83,315.14,14
1611.08455v1.pdf,A_7K,7.0,4.185717,149.698,550.5,315.8,38
1611.08455v1.pdf,A_7K,7.0,4.302573,136.582,564.9,322.05,21
1611.08455v1.pdf,A_7K,7.0,4.414782,126.468,578.73,327.29,39
1611.08455v1.pdf,A_7K,7.0,4.518801,115.616,591.55,333.41,30
1611.08455v1.pdf,A_7K,7.0,4.623927,110.154,604.5,336.71,33
1611.08455v1.pdf,A_7K,7.0,4.746667,96.234,619.62,345.92,24
1611.08455v1.pdf,A_7K,7.0,4.838975,90.583,631.0,350.04,26
1611.08455v1.pdf,A_7K,7.0,4.942847,82.153,643.8,356.7,16
1611.08455v1.pdf,A_7K,7.0,5.060108,75.567,658.25,362.4,17
1611.08455v1.pdf,A_7K,7.0,5.183051,67.673,673.4,369.92,27
1611.08455v1.pdf,A_7K,7.0,5.30153,60.844,688.0,377.17,6
1611.08455v1.pdf,A_7K,7.0,5.390795,56.453,699.0,382.27,37
1611.08455v1.pdf,A_7K,7.0,5.483306,52.478,710.4,387.25,23
1611.08455v1.pdf,A_7K,7.0,5.601785,47.496,725.0,394.05,50
1611.08455v1.pdf,A_7K,7.0,5.706542,42.748,737.91,401.23,24
1611.08455v1.pdf,A_7K,7.0,5.814127,38.266,751.17,408.78,44
1611.08455v1.pdf,A_7K,7.0,5.960873,32.937,769.25,419.0,23
1611.08455v1.pdf,A_7K,7.0,6.029175,31.293,777.67,422.49,35
1611.08455v1.pdf,A_7K,7.0,6.148195,28.338,792.33,429.25,34
1611.08455v1.pdf,A_7K,7.0,6.225625,26.888,801.88,432.83,28
1611.08455v1.pdf,A_7K,7.0,6.368652,23.822,819.5,441.08,5
1611.08455v1.pdf,A_7K,7.0,6.44899,22.393,829.4,445.3,16
1611.08455v1.pdf,A_7K,7.0,6.578289,19.739,845.33,453.9,40
1611.08455v1.pdf,A_8K,8.0,0.202065,950.709,59.6,189.8,35
1611.08455v1.pdf,A_8K,8.0,0.427121,671.451,87.33,213.5,8
1611.08455v1.pdf,A_8K,8.0,0.574543,563.063,105.5,225.5,8
1611.08455v1.pdf,A_8K,8.0,0.619176,552.155,111.0,226.83,6
1611.08455v1.pdf,A_8K,8.0,0.765245,468.72,129.0,238.0,5
1611.08455v1.pdf,A_8K,8.0,0.83828,445.26,138.0,241.5,4
1611.08455v1.pdf,A_8K,8.0,0.98435,397.115,156.0,249.3,12
1611.08455v1.pdf,A_8K,8.0,1.041155,390.185,163.0,250.5,16
1611.08455v1.pdf,A_8K,8.0,1.16288,346.976,178.0,258.5,2
1611.08455v1.pdf,A_8K,8.0,1.239973,330.82,187.5,261.75,7
1611.08455v1.pdf,A_8K,8.0,1.39551,285.853,206.67,271.71,18
1611.08455v1.pdf,A_8K,8.0,1.446905,272.377,213.0,275.0,3
1611.08455v1.pdf,A_8K,8.0,1.597033,238.686,231.5,284.0,14
1611.08455v1.pdf,A_8K,8.0,1.686298,220.992,242.5,289.25,13
1611.08455v1.pdf,A_8K,8.0,1.808023,197.966,257.5,296.75,31
1611.08455v1.pdf,A_8K,8.0,1.912411,179.182,270.36,303.55,29
1611.08455v1.pdf,A_8K,8.0,2.019013,162.626,283.5,310.15,43
1611.08455v1.pdf,A_8K,8.0,2.1475,142.832,299.33,319.0,10
1611.08455v1.pdf,A_8K,8.0,2.23406,134.222,310.0,323.24,21
1611.08455v1.pdf,A_8K,8.0,2.340714,117.949,323.14,332.05,19
1611.08455v1.pdf,A_8K,8.0,2.44505,105.83,336.0,339.44,16
1611.08455v1.pdf,A_8K,8.0,2.557759,80.077,349.89,358.44,25
1611.08455v1.pdf,A_8K,8.0,2.668213,73.607,363.5,364.19,19
1611.08455v1.pdf,A_8K,8.0,2.757928,73.589,374.56,364.2,24
1611.08455v1.pdf,A_8K,8.0,2.849641,68.169,385.86,369.42,24
1611.08455v1.pdf,A_8K,8.0,2.986952,59.278,402.78,378.94,29
1611.08455v1.pdf,A_8K,8.0,3.0672,53.58,412.67,385.83,6
1611.08455v1.pdf,A_8K,8.0,3.199745,46.41,429.0,395.62,17
1611.08455v1.pdf,A_8K,8.0,3.301762,40.531,441.57,404.86,15
1611.08455v1.pdf,A_8K,8.0,3.40262,36.623,454.0,411.77,54
1611.08455v1.pdf,A_8K,8.0,3.493238,32.102,465.17,420.75,13
1611.08455v1.pdf,A_8K,8.0,3.61361,28.123,480.0,429.77,51
1611.08455v1.pdf,A_8K,8.0,3.716062,25.062,492.62,437.62,20
1611.08455v1.pdf,A_8K,8.0,3.832715,22.403,507.0,445.27,23
1611.08455v1.pdf,A_8K,8.0,3.938948,19.483,520.09,454.79,29
1611.08455v1.pdf,A_8K,8.0,4.040324,17.627,532.58,461.61,38
1611.08455v1.pdf,A_8K,8.0,4.145954,15.609,545.6,469.9,16
1611.08455v1.pdf,A_8K,8.0,4.2574,14.59,559.33,474.5,22
1611.08455v1.pdf,A_8K,8.0,4.34937,13.328,570.67,480.67,16
1611.08455v1.pdf,A_8K,8.0,4.444818,12.252,582.43,486.4,22
1611.08455v1.pdf,A_8K,8.0,4.725365,8.294,617.0,513.0,2
1611.08455v1.pdf,A_8K,8.0,4.804892,7.307,626.8,521.64,16
1611.08455v1.pdf,A_8K,8.0,4.889017,6.975,637.17,524.81,13
1611.08455v1.pdf,A_8K,8.0,4.994061,6.446,650.11,530.19,24
1611.08455v1.pdf,A_8K,8.0,5.118363,5.717,665.43,538.36,18
1611.08455v1.pdf,A_8K,8.0,5.208658,5.273,676.56,543.87,29
1611.08455v1.pdf,A_8K,8.0,5.291792,5.141,686.8,545.6,13
1611.08455v1.pdf,A_8K,8.0,5.439485,4.834,705.0,549.8,11
1611.08455v1.pdf,A_8K,8.0,5.532356,4.372,716.44,556.65,20
1611.08455v1.pdf,A_8K,8.0,5.639316,3.972,729.62,563.19,27
1611.08455v1.pdf,A_8K,8.0,5.749207,3.592,743.17,570.04,31
1611.08455v1.pdf,A_8K,8.0,5.850104,3.44,755.6,572.98,25
1611.08455v1.pdf,A_8K,8.0,5.962902,3.285,769.5,576.12,19
1611.08455v1.pdf,A_8K,8.0,6.06975,3.142,782.67,579.17,6
1611.08455v1.pdf,A_8K,8.0,6.187224,2.804,797.14,586.93,17
1611.08455v1.pdf,A_8K,8.0,6.260259,2.723,806.14,588.93,18
1611.08455v1.pdf,A_8K,8.0,6.375955,2.45,820.4,596.12,18
1611.08455v1.pdf,A_8K,8.0,6.517427,2.422,837.83,596.92,17
1611.08455v1.pdf,A_9K,9.0,0.191109,436.926,58.25,242.79,35
1611.08455v1.pdf,A_9K,9.0,0.381136,267.973,81.67,276.11,7
1611.08455v1.pdf,A_9K,9.0,0.428473,262.568,87.5,277.5,4
1611.08455v1.pdf,A_9K,9.0,0.570486,200.156,105.0,296.0,3
1611.08455v1.pdf,A_9K,9.0,0.643521,190.138,114.0,299.5,4
1611.08455v1.pdf,A_9K,9.0,0.754425,155.366,127.67,313.27,9
1611.08455v1.pdf,A_9K,9.0,0.808525,151.96,134.33,314.78,9
1611.08455v1.pdf,A_9K,9.0,0.923488,125.165,148.5,328.0,4
1611.08455v1.pdf,A_9K,9.0,0.992465,116.825,157.0,332.7,18
1611.08455v1.pdf,A_9K,9.0,1.04927,104.96,164.0,340.0,15
1611.08455v1.pdf,A_9K,9.0,1.159837,86.775,177.62,352.97,23
1611.08455v1.pdf,A_9K,9.0,1.238959,80.012,187.38,358.5,25
1611.08455v1.pdf,A_9K,9.0,1.345468,63.504,200.5,374.25,5
1611.08455v1.pdf,A_9K,9.0,1.43879,57.658,212.0,380.83,10
1611.08455v1.pdf,A_9K,9.0,1.544285,48.588,225.0,392.5,2
1611.08455v1.pdf,A_9K,9.0,1.597033,44.643,231.5,398.27,23
1611.08455v1.pdf,A_9K,9.0,1.664658,40.298,239.83,405.25,19
1611.08455v1.pdf,A_9K,9.0,1.783678,33.005,254.5,418.86,24
1611.08455v1.pdf,A_9K,9.0,1.84454,29.127,262.0,427.38,18
1611.08455v1.pdf,A_9K,9.0,1.944625,21.043,274.33,449.54,35
1611.08455v1.pdf,A_9K,9.0,2.031185,17.969,285.0,460.3,29
1611.08455v1.pdf,A_9K,9.0,2.122479,16.942,296.25,464.31,23
1611.08455v1.pdf,A_9K,9.0,2.2016,15.778,306.0,469.17,36
1611.08455v1.pdf,A_9K,9.0,2.297177,13.599,317.78,479.3,19
1611.08455v1.pdf,A_9K,9.0,2.373368,12.084,327.17,487.35,15
1611.08455v1.pdf,A_9K,9.0,2.459928,10.617,337.83,496.17,16
1611.08455v1.pdf,A_9K,9.0,2.554023,9.445,349.43,504.14,17
1611.08455v1.pdf,A_9K,9.0,2.641433,8.591,360.2,510.6,28
1611.08455v1.pdf,A_9K,9.0,2.692558,7.679,366.5,518.25,5
1611.08455v1.pdf,A_9K,9.0,2.88326,6.05,390.0,534.5,10
1611.08455v1.pdf,A_9K,9.0,2.992813,5.321,403.5,543.25,7
1611.08455v1.pdf,A_9K,9.0,3.041503,5.037,409.5,547.0,4
1611.08455v1.pdf,A_9K,9.0,3.161875,4.269,424.33,558.28,8
1611.08455v1.pdf,A_9K,9.0,3.257903,4.159,436.17,560.06,14
1611.08455v1.pdf,A_9K,9.0,3.319441,4.079,443.75,561.38,8
1611.08455v1.pdf,A_9K,9.0,3.422908,4.032,456.5,562.17,10
1611.08455v1.pdf,A_9K,9.0,3.517244,3.46,468.12,572.58,18
1611.08455v1.pdf,A_9K,9.0,3.556805,3.15,473.0,579.0,2
1611.08455v1.pdf,A_9K,9.0,3.869232,2.397,511.5,597.62,9
1611.08455v1.pdf,A_9K,9.0,3.952411,2.077,521.75,607.38,11
1611.08455v1.pdf,A_9K,9.0,4.047762,2.021,533.5,609.25,25
1611.08455v1.pdf,A_9K,9.0,4.08428,2.013,538.0,609.5,2
1611.08455v1.pdf,A_9K,9.0,4.212767,1.97,553.83,611.0,14
1611.08455v1.pdf,A_9K,9.0,4.292835,1.869,563.7,614.57,26
1611.08455v1.pdf,A_9K,9.0,4.373174,1.814,573.6,616.6,17
1611.08455v1.pdf,A_9K,9.0,4.460613,1.703,584.38,620.93,24
1611.08455v1.pdf,A_9K,9.0,4.57118,1.558,598.0,626.97,25
1611.08455v1.pdf,A_9K,9.0,4.64692,1.548,607.33,627.42,26
1611.08455v1.pdf,A_9K,9.0,4.727168,1.506,617.22,629.3,19
1611.08455v1.pdf,A_9K,9.0,4.81463,1.456,628.0,631.58,34
1611.08455v1.pdf,A_9K,9.0,4.876845,1.44,635.67,632.33,6
1611.08455v1.pdf,A_9K,9.0,4.997217,1.259,650.5,641.52,38
1611.08455v1.pdf,A_9K,9.0,5.079382,1.18,660.62,645.94,23
1611.08455v1.pdf,A_9K,9.0,5.147345,1.159,669.0,647.17,6
1611.08455v1.pdf,A_9K,9.0,5.212265,1.179,677.0,646.0,3
1611.08455v1.pdf,A_9K,9.0,5.370507,1.17,696.5,646.5,4
1611.08455v1.pdf,A_10K,10.0,0.160678,98.333,54.5,344.45,38
1611.08455v1.pdf,A_10K,10.0,0.209368,124.19,60.5,328.53,35
1611.08455v1.pdf,A_10K,10.0,0.256029,102.676,66.25,341.5,14
1611.08455v1.pdf,A_10K,10.0,0.294576,86.102,71.0,353.5,14
1611.08455v1.pdf,A_10K,10.0,0.343266,71.151,77.0,366.5,14
1611.08455v1.pdf,A_10K,10.0,0.387898,60.511,82.5,377.54,26
1611.08455v1.pdf,A_10K,10.0,0.424416,59.188,87.0,379.05,13
1611.08455v1.pdf,A_10K,10.0,0.483926,44.168,94.33,399.0,7
1611.08455v1.pdf,A_10K,10.0,0.559666,34.134,103.67,416.57,14
1611.08455v1.pdf,A_10K,10.0,0.613089,29.668,110.25,426.12,14
1611.08455v1.pdf,A_10K,10.0,0.651636,27.458,115.0,431.4,17
1611.08455v1.pdf,A_10K,10.0,0.700326,23.026,121.0,443.4,13
1611.08455v1.pdf,A_10K,10.0,0.744146,19.895,126.4,453.36,21
1611.08455v1.pdf,A_10K,10.0,0.791213,17.476,132.2,462.2,21
1611.08455v1.pdf,A_10K,10.0,0.834223,17.347,137.5,462.71,16
1611.08455v1.pdf,A_10K,10.0,0.874798,13.234,142.5,481.15,7
1611.08455v1.pdf,A_10K,10.0,0.923488,11.651,148.5,489.83,6
1611.08455v1.pdf,A_10K,10.0,0.976235,10.494,155.0,496.97,17
1611.08455v1.pdf,A_10K,10.0,1.01681,10.305,160.0,498.2,15
1611.08455v1.pdf,A_10K,10.0,1.063877,8.873,165.8,508.4,12
1611.08455v1.pdf,A_10K,10.0,1.089845,8.86,169.0,508.5,2
1611.08455v1.pdf,A_10K,10.0,1.154765,8.223,177.0,513.58,15
1611.08455v1.pdf,A_10K,10.0,1.19534,7.924,182.0,516.11,19
1611.08455v1.pdf,A_10K,10.0,1.235915,7.96,187.0,515.8,20
1611.08455v1.pdf,A_10K,10.0,1.32518,6.559,198.0,529.0,2
1611.08455v1.pdf,A_10K,10.0,1.37387,6.276,204.0,532.0,16
1611.08455v1.pdf,A_10K,10.0,1.414445,6.197,209.0,532.87,14
1611.08455v1.pdf,A_10K,10.0,1.459078,5.496,214.5,541.05,7
1611.08455v1.pdf,A_10K,10.0,1.507768,5.225,220.5,544.5,4
1611.08455v1.pdf,A_10K,10.0,1.562544,5.021,227.25,547.21,11
1611.08455v1.pdf,A_10K,10.0,1.599062,5.055,231.75,546.75,12
1611.08455v1.pdf,A_10K,10.0,1.63355,4.958,236.0,548.07,9
1611.08455v1.pdf,A_10K,10.0,1.690355,4.162,243.0,560.0,2
1611.08455v1.pdf,A_10K,10.0,1.77962,3.828,254.0,565.7,14
1611.08455v1.pdf,A_10K,10.0,1.823441,3.767,259.4,566.8,16
1611.08455v1.pdf,A_10K,10.0,1.90946,3.127,270.0,579.5,2
1611.08455v1.pdf,A_10K,10.0,1.966265,3.01,277.0,582.08,7
1611.08455v1.pdf,A_10K,10.0,2.004135,2.917,281.67,584.23,9
1611.08455v1.pdf,A_10K,10.0,2.043358,3.104,286.5,580.0,6
1611.08455v1.pdf,A_10K,10.0,2.092048,2.622,292.5,591.5,4
1611.08455v1.pdf,A_10K,10.0,2.141549,2.561,298.6,593.1,14
1611.08455v1.pdf,A_10K,10.0,2.18537,2.51,304.0,594.47,16
1611.08455v1.pdf,A_10K,10.0,2.230003,2.498,309.5,594.79,21
1611.08455v1.pdf,A_10K,10.0,2.27734,2.199,315.33,603.5,7
1611.08455v1.pdf,A_10K,10.0,2.323325,2.089,321.0,607.0,2
1611.08455v1.pdf,A_10K,10.0,2.3639,1.984,326.0,610.49,13
1611.08455v1.pdf,A_10K,10.0,2.408533,1.933,331.5,612.26,21
1611.08455v1.pdf,A_10K,10.0,2.440993,1.92,335.5,612.75,11
1611.08455v1.pdf,A_10K,10.0,2.55866,1.592,350.0,625.5,2
1611.08455v1.pdf,A_10K,10.0,2.57489,1.535,352.0,628.0,6
1611.08455v1.pdf,A_10K,10.0,2.633724,1.484,359.25,630.29,11
1611.08455v1.pdf,A_10K,10.0,2.65604,1.437,362.0,632.5,2
1611.08455v1.pdf,A_10K,10.0,2.767621,1.229,375.75,643.14,13
1611.08455v1.pdf,A_10K,10.0,2.822398,1.229,382.5,643.15,13
1611.08455v1.pdf,A_11K,11.0,0.164736,23.245,55.0,442.76,15
1611.08455v1.pdf,A_11K,11.0,0.189081,20.46,58.0,451.45,22
1611.08455v1.pdf,A_11K,11.0,0.213426,17.656,61.0,461.5,10
1611.08455v1.pdf,A_11K,11.0,0.237771,15.535,64.0,470.22,10
1611.08455v1.pdf,A_11K,11.0,0.258058,13.809,66.5,478.25,7
1611.08455v1.pdf,A_11K,11.0,0.282403,12.146,69.5,487.0,8
1611.08455v1.pdf,A_11K,11.0,0.302691,11.041,72.0,493.5,4
1611.08455v1.pdf,A_11K,11.0,0.327036,9.675,75.0,502.5,4
1611.08455v1.pdf,A_11K,11.0,0.355438,7.937,78.5,516.0,8
1611.08455v1.pdf,A_11K,11.0,0.375726,7.595,81.0,519.0,5
1611.08455v1.pdf,A_11K,11.0,0.400071,6.432,84.0,530.33,6
1611.08455v1.pdf,A_11K,11.0,0.424416,6.511,87.0,529.5,10
1611.08455v1.pdf,A_11K,11.0,0.448761,6.23,90.0,532.5,6
1611.08455v1.pdf,A_11K,11.0,0.464991,6.05,92.0,534.5,2
1611.08455v1.pdf,A_11K,11.0,0.505566,5.705,97.0,538.5,2
1611.08455v1.pdf,A_11K,11.0,0.521796,5.581,99.0,540.0,3
1611.08455v1.pdf,A_11K,11.0,0.546141,5.38,102.0,542.5,2
1611.08455v1.pdf,A_11K,11.0,0.566428,5.0,104.5,547.5,8
1611.08455v1.pdf,A_11K,11.0,0.594831,5.086,108.0,546.33,3
1611.08455v1.pdf,A_11K,11.0,0.611061,5.193,110.0,544.92,5
1611.08455v1.pdf,A_11K,11.0,0.639463,4.921,113.5,548.58,11
1611.08455v1.pdf,A_11K,11.0,0.659751,4.601,116.0,553.17,6
1611.08455v1.pdf,A_11K,11.0,0.675981,4.512,118.0,554.5,2
1611.08455v1.pdf,A_11K,11.0,0.716556,4.318,123.0,557.5,2
1611.08455v1.pdf,A_11K,11.0,0.75713,4.012,128.0,562.5,2
1611.08455v1.pdf,A_11K,11.0,0.765245,3.954,129.0,563.5,6
1611.08455v1.pdf,A_11K,11.0,0.78959,3.896,132.0,564.5,2
1611.08455v1.pdf,A_11K,11.0,0.813935,3.896,135.0,564.5,2
1611.08455v1.pdf,A_11K,11.0,0.846395,3.756,139.0,567.0,9
1611.08455v1.pdf,A_11K,11.0,0.88697,3.542,144.0,571.0,3
1611.08455v1.pdf,A_11K,11.0,0.911315,3.465,147.0,572.5,2
1611.08455v1.pdf,A_11K,11.0,0.943775,3.365,151.0,574.5,6
1611.08455v1.pdf,A_11K,11.0,0.964063,3.267,153.5,576.5,8
1611.08455v1.pdf,A_11K,11.0,0.980293,3.389,155.5,574.0,4
1611.08455v1.pdf,A_11K,11.0,1.008695,3.414,159.0,573.5,2
1611.08455v1.pdf,A_11K,11.0,1.03304,3.22,162.0,577.5,12
1611.08455v1.pdf,A_11K,11.0,1.053328,3.036,164.5,581.5,6
1611.08455v1.pdf,A_11K,11.0,1.08173,2.905,168.0,584.5,2
1611.08455v1.pdf,A_11K,11.0,1.106075,2.863,171.0,585.5,2
1611.08455v1.pdf,A_11K,11.0,1.154765,2.68,177.0,590.0,5
1611.08455v1.pdf,A_11K,11.0,1.170995,2.592,179.0,592.28,10
1611.08455v1.pdf,A_11K,11.0,1.191283,2.518,181.5,594.25,5
1611.08455v1.pdf,A_11K,11.0,1.2278,2.641,186.0,591.0,4
1611.08455v1.pdf,A_11K,11.0,1.24403,2.544,188.0,593.56,7
1611.08455v1.pdf,A_11K,11.0,1.268375,2.491,191.0,595.0,7
1611.08455v1.pdf,A_11K,11.0,1.300835,2.401,195.0,597.5,2
1611.08455v1.pdf,A_11K,11.0,1.317065,2.383,197.0,598.0,4
1611.08455v1.pdf,A_11K,11.0,1.337353,2.34,199.5,599.25,5
1611.08455v1.pdf,A_11K,11.0,1.365755,2.199,203.0,603.5,2
1611.08455v1.pdf,A_11K,11.0,1.381985,2.191,205.0,603.72,8
1611.08455v1.pdf,A_11K,11.0,1.40633,2.168,208.0,604.44,9
1611.08455v1.pdf,A_11K,11.0,1.430675,2.181,211.0,604.06,14
1611.08455v1.pdf,A_11K,11.0,1.446905,2.073,213.0,607.5,4
1611.08455v1.pdf,A_11K,11.0,1.479365,1.705,217.0,620.83,6
1611.08455v1.pdf,A_11K,11.0,1.50371,1.557,220.0,627.0,11
1611.08455v1.pdf,A_11K,11.0,1.528055,1.418,223.0,633.42,5
1611.08455v1.pdf,A_11K,11.0,1.5524,1.303,226.0,639.17,10
1611.08455v1.pdf,B_7K,7.0,0.221541,247.603,62.0,281.5,18
1611.08455v1.pdf,B_7K,7.0,0.400071,205.685,84.0,294.14,59
1611.08455v1.pdf,B_7K,7.0,0.489336,195.8,95.0,297.5,2
1611.08455v1.pdf,B_7K,7.0,0.602946,186.0,109.0,301.0,59
1611.08455v1.pdf,B_7K,7.0,0.708441,179.301,122.0,303.5,2
1611.08455v1.pdf,B_7K,7.0,0.793648,175.785,132.5,304.85,61
1611.08455v1.pdf,B_7K,7.0,0.88697,169.082,144.0,307.5,2
1611.08455v1.pdf,B_7K,7.0,1.00058,162.066,158.0,310.39,68
1611.08455v1.pdf,B_7K,7.0,1.111485,158.28,171.67,312.0,7
1611.08455v1.pdf,B_7K,7.0,1.199398,154.835,182.5,313.5,64
1611.08455v1.pdf,B_7K,7.0,1.37387,146.01,204.0,317.5,8
1611.08455v1.pdf,B_7K,7.0,1.402273,146.01,207.5,317.5,48
1611.08455v1.pdf,B_7K,7.0,1.572688,136.682,228.5,322.0,24
1611.08455v1.pdf,B_7K,7.0,1.631522,134.198,235.75,323.25,50
1611.08455v1.pdf,B_7K,7.0,1.75257,127.326,250.67,326.83,38
1611.08455v1.pdf,B_7K,7.0,1.854868,123.507,263.27,328.91,43
1611.08455v1.pdf,B_7K,7.0,1.99061,118.205,280.0,331.9,34
1611.08455v1.pdf,B_7K,7.0,2.035243,117.384,285.5,332.38,23
1611.08455v1.pdf,B_7K,7.0,2.182665,110.761,303.67,336.33,61
1611.08455v1.pdf,B_7K,7.0,2.225945,109.683,309.0,337.0,7
1611.08455v1.pdf,B_7K,7.0,2.400418,101.832,330.5,342.06,49
1611.08455v1.pdf,B_7K,7.0,2.485625,98.255,341.0,344.5,2
1611.08455v1.pdf,B_7K,7.0,2.599235,94.578,355.0,347.1,74
1611.08455v1.pdf,B_7K,7.0,2.70473,89.976,368.0,350.5,2
1611.08455v1.pdf,B_7K,7.0,2.793995,88.017,379.0,352.0,59
1611.08455v1.pdf,B_7K,7.0,2.879203,84.848,389.5,354.5,4
1611.08455v1.pdf,B_7K,7.0,3.004985,80.93,405.0,357.72,66
1611.08455v1.pdf,B_7K,7.0,3.139694,76.119,421.6,361.9,22
1611.08455v1.pdf,B_7K,7.0,3.203803,74.353,429.5,363.5,48
1611.08455v1.pdf,B_7K,7.0,3.378275,69.263,451.0,368.33,17
1611.08455v1.pdf,B_7K,7.0,3.406678,69.094,454.5,368.5,24
1611.08455v1.pdf,B_7K,7.0,3.58115,64.207,476.0,373.5,38
1611.08455v1.pdf,B_7K,7.0,3.636941,63.156,482.88,374.62,40
1611.08455v1.pdf,B_7K,7.0,3.79214,58.797,502.0,379.5,40
1611.08455v1.pdf,B_7K,7.0,3.836772,58.153,507.5,380.25,20
1611.08455v1.pdf,B_7K,7.0,3.995015,54.524,527.0,384.64,44
1611.08455v1.pdf,B_7K,7.0,4.031532,54.239,531.5,385.0,8
1611.08455v1.pdf,B_7K,7.0,4.193832,50.774,551.5,389.5,64
1611.08455v1.pdf,B_7K,7.0,4.30609,48.115,565.33,393.17,6
1611.08455v1.pdf,B_7K,7.0,4.39265,46.593,576.0,395.36,52
1611.08455v1.pdf,B_7K,7.0,4.606591,42.266,602.36,402.0,71
1611.08455v1.pdf,B_7K,7.0,4.66856,41.347,610.0,403.5,2
1611.08455v1.pdf,B_7K,7.0,4.7984,39.816,626.0,406.07,34
1611.08455v1.pdf,B_7K,7.0,5.03272,35.476,654.88,413.94,41
1611.08455v1.pdf,B_7K,7.0,5.163575,33.11,671.0,418.64,38
1611.08455v1.pdf,B_7K,7.0,5.224437,32.576,678.5,419.75,35
1611.08455v1.pdf,B_7K,7.0,5.386737,29.996,698.5,425.38,31
1611.08455v1.pdf,B_7K,7.0,5.423255,29.853,703.0,425.7,32
1611.08455v1.pdf,B_7K,7.0,5.585555,27.678,723.0,430.86,53
1611.08455v1.pdf,B_7K,7.0,5.622072,27.519,727.5,431.25,15
1611.08455v1.pdf,B_7K,7.0,5.796545,25.426,749.0,436.64,56
1611.08455v1.pdf,B_7K,7.0,5.91827,23.677,764.0,441.5,2
1611.08455v1.pdf,B_7K,7.0,5.99942,23.275,774.0,442.67,69
1611.08455v1.pdf,B_7K,7.0,6.19418,20.85,798.0,450.17,74
1611.08455v1.pdf,B_7K,7.0,6.283444,19.855,809.0,453.5,2
1611.08455v1.pdf,B_7K,7.0,6.401112,19.087,823.5,456.19,69
1611.08455v1.pdf,B_7K,7.0,6.538487,15.668,840.43,469.64,24
1611.08455v1.pdf,B_8K,8.0,0.231279,140.959,63.2,319.9,26
1611.08455v1.pdf,B_8K,8.0,0.391956,112.582,83.0,335.22,67
1611.08455v1.pdf,B_8K,8.0,0.432531,112.124,88.0,335.5,2
1611.08455v1.pdf,B_8K,8.0,0.598888,98.183,108.5,344.55,67
1611.08455v1.pdf,B_8K,8.0,0.712498,91.306,122.5,349.5,4
1611.08455v1.pdf,B_8K,8.0,0.793648,87.054,132.5,352.75,62
1611.08455v1.pdf,B_8K,8.0,1.00058,78.975,158.0,359.39,64
1611.08455v1.pdf,B_8K,8.0,1.16288,71.675,178.0,366.0,3
1611.08455v1.pdf,B_8K,8.0,1.199398,71.216,182.5,366.44,59
1611.08455v1.pdf,B_8K,8.0,1.365755,64.05,203.0,373.67,13
1611.08455v1.pdf,B_8K,8.0,1.414445,63.842,209.0,373.89,55
1611.08455v1.pdf,B_8K,8.0,1.554429,58.797,226.25,379.5,24
1611.08455v1.pdf,B_8K,8.0,1.619639,57.457,234.29,381.07,52
1611.08455v1.pdf,B_8K,8.0,1.77962,52.362,254.0,387.4,39
1611.08455v1.pdf,B_8K,8.0,1.816138,52.382,258.5,387.38,29
1611.08455v1.pdf,B_8K,8.0,1.986553,47.125,279.5,394.58,41
1611.08455v1.pdf,B_8K,8.0,2.035243,46.41,285.5,395.62,21
1611.08455v1.pdf,B_8K,8.0,2.177255,42.891,303.0,401.0,65
1611.08455v1.pdf,B_8K,8.0,2.26652,41.044,314.0,404.0,12
1611.08455v1.pdf,B_8K,8.0,2.388245,38.077,329.0,409.12,82
1611.08455v1.pdf,B_8K,8.0,2.481117,36.026,340.44,412.89,21
1611.08455v1.pdf,B_8K,8.0,2.595178,33.942,354.5,416.95,75
1611.08455v1.pdf,B_8K,8.0,2.793995,30.039,379.0,425.28,62
1611.08455v1.pdf,B_8K,8.0,2.895433,28.442,391.5,429.0,4
1611.08455v1.pdf,B_8K,8.0,3.014576,26.625,406.18,433.5,72
1611.08455v1.pdf,B_8K,8.0,3.130188,24.613,420.43,438.86,25
1611.08455v1.pdf,B_8K,8.0,3.213656,23.751,430.71,441.29,57
1611.08455v1.pdf,B_8K,8.0,3.374218,21.327,450.5,448.62,23
1611.08455v1.pdf,B_8K,8.0,3.426965,21.113,457.0,449.31,47
1611.08455v1.pdf,B_8K,8.0,3.58115,18.751,476.0,457.4,35
1611.08455v1.pdf,B_8K,8.0,3.617667,18.655,480.5,457.75,26
1611.08455v1.pdf,B_8K,8.0,3.784025,16.476,501.0,466.21,48
1611.08455v1.pdf,B_8K,8.0,3.8246,16.488,506.0,466.17,14
1611.08455v1.pdf,B_8K,8.0,3.995015,14.667,527.0,474.14,63
1611.08455v1.pdf,B_8K,8.0,4.055877,14.186,534.5,476.42,17
1611.08455v1.pdf,B_8K,8.0,4.189775,13.081,551.0,481.94,64
1611.08455v1.pdf,B_8K,8.0,4.335845,11.881,569.0,488.5,2
1611.08455v1.pdf,B_8K,8.0,4.400765,11.415,577.0,491.23,85
1611.08455v1.pdf,B_8K,8.0,4.500463,10.677,589.29,495.79,16
1611.08455v1.pdf,B_8K,8.0,4.611755,9.913,603.0,500.85,93
1611.08455v1.pdf,B_8K,8.0,4.71725,9.124,616.0,506.5,28
1611.08455v1.pdf,B_8K,8.0,4.822745,8.555,629.0,510.88,84
1611.08455v1.pdf,B_8K,8.0,4.954208,7.81,645.2,517.1,20
1611.08455v1.pdf,B_8K,8.0,5.00939,7.571,652.0,519.21,50
1611.08455v1.pdf,B_8K,8.0,5.160329,6.724,670.6,527.3,30
1611.08455v1.pdf,B_8K,8.0,5.245462,6.403,681.09,530.64,45
1611.08455v1.pdf,B_8K,8.0,5.350957,5.84,694.09,536.91,61
1611.08455v1.pdf,B_8K,8.0,5.45301,5.483,706.67,541.21,59
1611.08455v1.pdf,B_8K,8.0,5.569325,4.953,721.0,548.14,68
1611.08455v1.pdf,B_8K,8.0,5.664901,4.68,732.78,552.0,35
1611.08455v1.pdf,B_8K,8.0,5.777364,4.277,746.64,558.14,84
1611.08455v1.pdf,B_8K,8.0,5.865973,4.05,757.56,561.87,33
1611.08455v1.pdf,B_8K,8.0,5.99942,3.674,774.0,568.5,78
1611.08455v1.pdf,B_8K,8.0,6.062987,3.482,781.83,572.17,14
1611.08455v1.pdf,B_8K,8.0,6.202295,3.104,799.0,580.0,73
1611.08455v1.pdf,B_8K,8.0,6.306437,2.877,811.83,585.17,12
1611.08455v1.pdf,B_8K,8.0,6.409227,2.657,824.5,590.6,95
1611.08455v1.pdf,B_8K,8.0,6.509041,2.441,836.8,596.37,28
1611.08455v1.pdf,B_9K,9.0,0.225598,69.858,62.5,367.75,22
1611.08455v1.pdf,B_9K,9.0,0.400071,51.189,84.0,388.94,64
1611.08455v1.pdf,B_9K,9.0,0.444703,49.125,89.5,391.75,5
1611.08455v1.pdf,B_9K,9.0,0.556284,41.575,103.25,403.12,17
1611.08455v1.pdf,B_9K,9.0,0.615118,40.857,110.5,404.31,51
1611.08455v1.pdf,B_9K,9.0,0.781475,35.288,131.0,414.3,32
1611.08455v1.pdf,B_9K,9.0,0.828813,34.842,136.83,415.17,30
1611.08455v1.pdf,B_9K,9.0,0.988408,30.449,156.5,424.35,49
1611.08455v1.pdf,B_9K,9.0,1.028983,29.941,161.5,425.5,8
1611.08455v1.pdf,B_9K,9.0,1.158823,24.833,177.5,438.25,5
1611.08455v1.pdf,B_9K,9.0,1.203455,25.604,183.0,436.17,60
1611.08455v1.pdf,B_9K,9.0,1.26567,24.382,190.67,439.5,6
1611.08455v1.pdf,B_9K,9.0,1.37387,21.841,204.0,447.0,15
1611.08455v1.pdf,B_9K,9.0,1.418503,21.982,209.5,446.56,47
1611.08455v1.pdf,B_9K,9.0,1.580803,18.815,229.5,457.17,38
1611.08455v1.pdf,B_9K,9.0,1.621378,18.723,234.5,457.5,24
1611.08455v1.pdf,B_9K,9.0,1.799908,16.183,256.5,467.44,49
1611.08455v1.pdf,B_9K,9.0,1.852655,15.472,263.0,470.5,10
1611.08455v1.pdf,B_9K,9.0,1.962208,13.886,276.5,477.88,15
1611.08455v1.pdf,B_9K,9.0,2.00684,13.687,282.0,478.86,51
1611.08455v1.pdf,B_9K,9.0,2.05553,12.975,288.0,482.5,2
1611.08455v1.pdf,B_9K,9.0,2.175632,11.623,302.8,490.0,27
1611.08455v1.pdf,B_9K,9.0,2.23406,11.222,310.0,492.39,40
1611.08455v1.pdf,B_9K,9.0,2.388245,9.736,329.0,502.07,48
1611.08455v1.pdf,B_9K,9.0,2.44505,9.361,336.0,504.75,19
1611.08455v1.pdf,B_9K,9.0,2.534315,8.541,347.0,511.0,4
1611.08455v1.pdf,B_9K,9.0,2.599235,8.16,355.0,514.11,61
1611.08455v1.pdf,B_9K,9.0,2.666474,7.683,363.29,518.21,18
1611.08455v1.pdf,B_9K,9.0,2.757478,6.879,374.5,525.75,22
1611.08455v1.pdf,B_9K,9.0,2.81834,6.688,382.0,527.67,69
1611.08455v1.pdf,B_9K,9.0,2.891375,6.117,391.0,533.75,5
1611.08455v1.pdf,B_9K,9.0,2.98064,5.549,402.0,540.4,37
1611.08455v1.pdf,B_9K,9.0,3.037445,5.389,409.0,542.39,44
1611.08455v1.pdf,B_9K,9.0,3.118595,4.951,419.0,548.17,12
1611.08455v1.pdf,B_9K,9.0,3.195688,4.642,428.5,552.56,57
1611.08455v1.pdf,B_9K,9.0,3.232205,4.512,433.0,554.5,2
1611.08455v1.pdf,B_9K,9.0,3.366103,3.896,449.5,564.5,10
1611.08455v1.pdf,B_9K,9.0,3.410735,3.871,455.0,564.94,56
1611.08455v1.pdf,B_9K,9.0,3.573035,3.182,475.0,578.3,30
1611.08455v1.pdf,B_9K,9.0,3.62984,3.144,482.0,579.11,47
1611.08455v1.pdf,B_9K,9.0,3.686645,2.948,489.0,583.5,8
1611.08455v1.pdf,B_9K,9.0,3.784025,2.663,501.0,590.43,53
1611.08455v1.pdf,B_9K,9.0,3.836772,2.581,507.5,592.58,25
1611.08455v1.pdf,B_9K,9.0,3.95444,2.199,522.0,603.5,2
1611.08455v1.pdf,B_9K,9.0,3.995015,2.244,527.0,602.11,69
1611.08455v1.pdf,B_9K,9.0,4.03559,2.167,532.0,604.5,4
1611.08455v1.pdf,B_9K,9.0,4.157315,1.841,547.0,615.6,21
1611.08455v1.pdf,B_9K,9.0,4.21412,1.814,554.0,616.61,70
1611.08455v1.pdf,B_9K,9.0,4.258752,1.739,559.5,619.5,6
1611.08455v1.pdf,B_9K,9.0,4.37642,1.544,574.0,627.6,57
1611.08455v1.pdf,B_9K,9.0,4.42511,1.522,580.0,628.57,63
1611.08455v1.pdf,B_9K,9.0,4.530605,1.375,593.0,635.5,2
1611.08455v1.pdf,B_9K,9.0,4.58741,1.306,600.0,638.98,61
1611.08455v1.pdf,B_10K,10.0,0.185023,28.676,57.5,428.44,51
1611.08455v1.pdf,B_10K,10.0,0.225598,28.652,62.5,428.5,24
1611.08455v1.pdf,B_10K,10.0,0.278346,23.677,69.0,441.5,2
1611.08455v1.pdf,B_10K,10.0,0.318921,21.682,74.0,447.5,2
1611.08455v1.pdf,B_10K,10.0,0.367611,18.723,80.0,457.5,2
1611.08455v1.pdf,B_10K,10.0,0.391956,18.049,83.0,460.0,35
1611.08455v1.pdf,B_10K,10.0,0.432531,17.689,88.0,461.38,15
1611.08455v1.pdf,B_10K,10.0,0.485278,16.05,94.5,468.0,4
1611.08455v1.pdf,B_10K,10.0,0.558313,14.352,103.5,475.62,13
1611.08455v1.pdf,B_10K,10.0,0.594831,13.558,108.0,479.5,40
1611.08455v1.pdf,B_10K,10.0,0.627291,13.928,112.0,477.67,13
1611.08455v1.pdf,B_10K,10.0,0.667866,12.416,117.0,485.5,2
1611.08455v1.pdf,B_10K,10.0,0.765245,10.748,129.0,495.33,9
1611.08455v1.pdf,B_10K,10.0,0.797705,10.305,133.0,498.2,37
1611.08455v1.pdf,B_10K,10.0,0.830165,10.566,137.0,496.5,12
1611.08455v1.pdf,B_10K,10.0,0.972178,8.309,154.5,512.88,19
1611.08455v1.pdf,B_10K,10.0,1.008695,8.161,159.0,514.1,36
1611.08455v1.pdf,B_10K,10.0,1.046565,7.84,163.67,516.83,8
1611.08455v1.pdf,B_10K,10.0,1.106075,7.11,171.0,523.5,2
1611.08455v1.pdf,B_10K,10.0,1.134478,6.804,174.5,526.5,8
1611.08455v1.pdf,B_10K,10.0,1.170995,6.416,179.0,530.5,36
1611.08455v1.pdf,B_10K,10.0,1.21157,6.313,184.0,531.6,47
1611.08455v1.pdf,B_10K,10.0,1.24403,6.142,188.0,533.48,15
1611.08455v1.pdf,B_10K,10.0,1.34141,5.46,200.0,541.5,2
1611.08455v1.pdf,B_10K,10.0,1.37387,5.232,204.0,544.4,31
1611.08455v1.pdf,B_10K,10.0,1.414445,5.141,209.0,545.6,41
1611.08455v1.pdf,B_10K,10.0,1.452315,4.951,213.67,548.17,6
1611.08455v1.pdf,B_10K,10.0,1.48748,4.658,218.0,552.33,7
1611.08455v1.pdf,B_10K,10.0,1.538875,4.424,224.33,555.83,6
1611.08455v1.pdf,B_10K,10.0,1.576745,4.193,229.0,559.5,30
1611.08455v1.pdf,B_10K,10.0,1.61732,4.144,234.0,560.3,38
1611.08455v1.pdf,B_10K,10.0,1.653838,3.93,238.5,563.92,10
1611.08455v1.pdf,B_10K,10.0,1.686298,3.756,242.5,567.0,4
1611.08455v1.pdf,B_10K,10.0,1.743103,3.516,249.5,571.5,4
1611.08455v1.pdf,B_10K,10.0,1.783678,3.291,254.5,576.0,42
1611.08455v1.pdf,B_10K,10.0,1.824253,3.306,259.5,575.69,24
1611.08455v1.pdf,B_10K,10.0,1.868885,3.054,265.0,581.1,14
1611.08455v1.pdf,B_10K,10.0,1.90946,2.905,270.0,584.5,2
1611.08455v1.pdf,B_10K,10.0,1.95815,2.72,276.0,589.0,15
1611.08455v1.pdf,B_10K,10.0,1.99061,2.637,280.0,591.1,56
1611.08455v1.pdf,B_10K,10.0,2.031185,2.614,285.0,591.7,30
1611.08455v1.pdf,B_10K,10.0,2.05553,2.472,288.0,595.5,2
1611.08455v1.pdf,B_10K,10.0,2.124508,2.281,296.5,601.0,4
1611.08455v1.pdf,B_10K,10.0,2.156968,2.163,300.5,604.61,17
1611.08455v1.pdf,B_10K,10.0,2.193485,2.061,305.0,607.9,54
1611.08455v1.pdf,B_10K,10.0,2.23406,2.061,310.0,607.9,38
1611.08455v1.pdf,B_10K,10.0,2.274635,1.899,315.0,613.5,2
1611.08455v1.pdf,B_10K,10.0,2.323325,1.79,321.0,617.5,4
1611.08455v1.pdf,B_10K,10.0,2.355785,1.723,325.0,620.1,16
1611.08455v1.pdf,B_10K,10.0,2.39636,1.64,330.0,623.5,40
1611.08455v1.pdf,B_10K,10.0,2.432878,1.652,334.5,623.0,16
1611.08455v1.pdf,B_10K,10.0,2.48292,1.509,340.67,629.17,6
1611.08455v1.pdf,B_10K,10.0,2.51538,1.465,344.67,631.17,8
1611.08455v1.pdf,B_10K,10.0,2.55866,1.379,350.0,635.3,22
1611.08455v1.pdf,B_10K,10.0,2.603293,1.327,355.5,637.92,59
1611.08455v1.pdf,B_11K,11.0,0.221541,8.86,62.0,508.5,24
1611.08455v1.pdf,B_11K,11.0,0.237771,8.86,64.0,508.5,4
1611.08455v1.pdf,B_11K,11.0,0.302691,6.323,72.0,531.5,2
1611.08455v1.pdf,B_11K,11.0,0.363553,4.75,79.5,551.0,8
1611.08455v1.pdf,B_11K,11.0,0.379783,4.75,81.5,551.0,16
1611.08455v1.pdf,B_11K,11.0,0.396013,4.784,83.5,550.5,20
1611.08455v1.pdf,B_11K,11.0,0.416301,4.75,86.0,551.0,25
1611.08455v1.pdf,B_11K,11.0,0.432531,4.75,88.0,551.0,5
1611.08455v1.pdf,B_11K,11.0,0.452818,4.302,90.5,557.75,5
1611.08455v1.pdf,B_11K,11.0,0.473106,4.132,93.0,560.5,6
1611.08455v1.pdf,B_11K,11.0,0.489336,4.012,95.0,562.5,2
1611.08455v1.pdf,B_11K,11.0,0.513681,3.839,98.0,565.5,6
1611.08455v1.pdf,B_11K,11.0,0.538026,3.674,101.0,568.5,2
1611.08455v1.pdf,B_11K,11.0,0.550198,3.572,102.5,570.42,5
1611.08455v1.pdf,B_11K,11.0,0.570486,3.332,105.0,575.17,26
1611.08455v1.pdf,B_11K,11.0,0.590773,3.316,107.5,575.5,26
1611.08455v1.pdf,B_11K,11.0,0.611061,3.316,110.0,575.5,38
1611.08455v1.pdf,B_11K,11.0,0.631348,3.316,112.5,575.5,16
1611.08455v1.pdf,B_11K,11.0,0.647578,3.138,114.5,579.25,11
1611.08455v1.pdf,B_11K,11.0,0.720613,2.72,123.5,589.0,4
1611.08455v1.pdf,B_11K,11.0,0.744958,2.593,126.5,592.25,5
1611.08455v1.pdf,B_11K,11.0,0.765245,2.472,129.0,595.5,24
1611.08455v1.pdf,B_11K,11.0,0.785533,2.436,131.5,596.5,22
1611.08455v1.pdf,B_11K,11.0,0.801763,2.41,133.5,597.25,25
1611.08455v1.pdf,B_11K,11.0,0.82205,2.407,136.0,597.33,27
1611.08455v1.pdf,B_11K,11.0,0.842338,2.34,138.5,599.25,8
1611.08455v1.pdf,B_11K,11.0,0.858568,2.215,140.5,603.0,4
1611.08455v1.pdf,B_11K,11.0,0.88697,2.135,144.0,605.5,2
1611.08455v1.pdf,B_11K,11.0,0.911315,2.073,147.0,607.5,2
1611.08455v1.pdf,B_11K,11.0,0.93566,2.013,150.0,609.5,2
1611.08455v1.pdf,B_11K,11.0,0.955948,1.934,152.5,612.25,11
1611.08455v1.pdf,B_11K,11.0,0.976235,1.862,155.0,614.83,28
1611.08455v1.pdf,B_11K,11.0,0.996523,1.871,157.5,614.5,24
1611.08455v1.pdf,B_11K,11.0,1.01681,1.871,160.0,614.5,30
1611.08455v1.pdf,B_11K,11.0,1.037098,1.864,162.5,614.75,13
1611.08455v1.pdf,B_11K,11.0,1.053328,1.745,164.5,619.25,5
1611.08455v1.pdf,B_11K,11.0,1.0655,1.713,166.0,620.5,2
1611.08455v1.pdf,B_11K,11.0,1.106075,1.64,171.0,623.5,2
1611.08455v1.pdf,B_11K,11.0,1.150708,1.518,176.5,628.75,7
1611.08455v1.pdf,B_11K,11.0,1.170995,1.48,179.0,630.5,24
1611.08455v1.pdf,B_11K,11.0,1.191283,1.48,181.5,630.5,22
1611.08455v1.pdf,B_11K,11.0,1.207513,1.48,183.5,630.5,22
1611.08455v1.pdf,B_11K,11.0,1.2278,1.469,186.0,631.0,21
1611.08455v1.pdf,B_11K,11.0,1.248088,1.385,188.5,635.0,4
1611.08455v1.pdf,B_11K,11.0,1.300835,1.278,195.0,640.5,2
1611.08455v1.pdf,B_11K,11.0,1.32518,1.259,198.0,641.5,2
1611.08455v1.pdf,B_11K,11.0,1.369813,1.157,203.5,647.25,15
