Repository: prachetpoddar/HT10016-critical-current-prediction

# Substructure-conditional critical current density prediction

Data and analysis code for manuscript HT10016, submitted to *PRX Intelligence*.

Poddar, Chowdhury and Hossain, *Substructure-Conditional Critical Current Density
Prediction from Heterogeneous Superconductor Literature*.

Every count, ratio, figure and validation result in the manuscript and the
Supplemental Material is produced by the code here from the tables here. Where
the paper applies a screen at the reporting layer rather than inside the
dispatch routine, that screen is written out in `audit/`, so no printed number
depends on a step that exists only in the prose.

## Where everything is

If you have come here from the paper and want one thing, it is probably one of
these four.

| you want | open |
|---|---|
| the extracted dataset | `data/`, and `data/phase_3_p31_jc_anchor_per_paper_repaired.csv` first |
| the predictions the paper reports | `data/phase_3_p57_de_novo_predictions.csv` |
| the code that produced a number | `analysis/`, indexed by section in the table below |
| the evidence behind a correction the paper reports on itself | `audit/` |

The documents in `out_final52/` are the three files as submitted to the
journal, kept here so that a claim can be read next to the file behind it.
Source articles are not redistributed, for the reason given under What is not
here below.

    HT10016-critical-current-prediction/
      README.md            this file
      environment.yml      the environment the deposited results were produced in
      data/                the extracted dataset, 144 files
        phase_3_p31_jc_anchor_per_paper*.csv      critical-current anchors
        phase_3_form3_fits_partial_cohortB_v2.csv field-axis fits
        phase_3_p44_post_UCLA_beta_T_fits*.csv    temperature-axis fits
        phase_3_p31_variance_decomposition*.csv   the conditioning diagnostic
        phase_3_p57_de_novo_predictions.csv       the candidate dispatch table
        provenance_table_fitcohort_full.csv       one row per source paper
        external_validation/                      the four out-of-corpus cuprates
        extraction_examples/                      four worked extractions
        reextraction/                             the sampled re-extraction
      analysis/            every script that reads or writes the tables, 199 files
      audit/               the evidence behind each self-reported correction, 247 files
      figures/             the deposited figures and the assets behind them, 62 files
      specs/               one digitisation spec per source figure, 29 files
      out_final52/         the three documents as submitted
      LICENSE              CC BY 4.0 for data and documentation, MIT for code

Files ending `.pre_classifier_fix`, and the dated subdirectories of `audit/`,
are earlier states kept on purpose so that a correction can be checked against
what it replaced. They are not working copies.

## Which part of the paper rests on which files

| section | data | code |
|---|---|---|
| II.A, data extraction layer | `specs/`, `data/extraction_examples/` | `analysis/manuscript_figure_s1_extraction_examples.py` |
| II.B, anchors and substructure labels | `data/provenance_table_fitcohort_full.csv`, `audit/hc2_anchor_provenance.csv` | `analysis/apply_jc_anchor_repairs.py` |
| II.C, aggregation architecture | `data/phase_3_p31_jc_anchor_per_paper_repaired.csv` | `analysis/figure_4_source.py` |
| II.D, runtime and refusal logic | `data/phase_3_p57_de_novo_predictions.csv` | `analysis/phase_3_p57_de_novo_predictions.py` and the three steps after it |
| III.A, variance decomposition | `data/phase_3_p31_variance_decomposition_repaired.csv`, `data/anchor_form_permutation.csv` | `analysis/figure_4_source.py`, `analysis/anchor_form_permutation.py` |
| III.B, external validation and the anchor gate | `data/external_validation/` | `analysis/external_anchor_count.py` |
| III.C, family-level applicability bound | `data/phase_3_p47_compound_leave_out_MAE.csv` | `analysis/compound_leave_one_out.py` |
| III.D, ranking and universal scaling | `data/functional_form_input.csv`, `data/reduced_variable_scaling.csv` | `analysis/functional_form_comparison.py`, `analysis/scaling_collapse_test.py` |
| III.E, candidate dispatch | `data/phase_3_p57_de_novo_predictions.csv`, `audit/reporting_layer_exclusions.csv` | `analysis/rebuild_dispatch.py` |
| III.F, limitations and the anchor repair | `audit/anchor_repairs.csv`, `audit/withdrawn_records.csv`, `audit/withdrawn_beta_T_papers.csv` | `analysis/withdraw_records.py` |

The figure generators are listed separately under Figures below.

## data/

| file | rows | what one row is |
|---|---:|---|
| `phase_3_p31_jc_anchor_per_paper.csv` | 96 | one critical-current anchor, per paper per sample per isotherm |
| `phase_3_p31_jc_anchor_per_paper_repaired.csv` | 96 | the same, with the repair, the withdrawal reason and the as-deposited value |

File: data/reextraction/physc_2009_05_098_unit_repaired.csv (part 1 of 3)
arxiv_id,compound_formula,sample_form,synthesis_method,doping_or_composition,tc_K,hc2_T,temperature_K,field_T,Jc_A_per_cm2,figure_id,notes,primary_scan_direction,fixed_axis_value,repair,printed_axis
elsevier_10.1016_j.physc.2009.05.098,SmFeAsO0.8F0.2,thin_film,unknown,SmFeAsO0.8F0.2_2K,55.0,86.0,2.0,0.02752293577981657,389656.7432191657,elsevier_10.1016_j.physc.2009.05.098_SmFeAsO_MO_SHPM_2-40K,Wide-to-long converted from user digitization elsevier_10.1016_j.physc.2009.05.098_SmFeAsO_MO_SHPM_2-40K.csv; series_label=SmFeAsO0.8F0.2_2K; scan_direction=H,H,2.0,"H x 0.1, Jc x 1","H (kOe), 0 to 50"
elsevier_10.1016_j.physc.2009.05.098,SmFeAsO0.8F0.2,thin_film,unknown,SmFeAsO0.8F0.2_5K,55.0,86.0,5.0,0.04587155963302756,227896.21108415263,elsevier_10.1016_j.physc.2009.05.098_SmFeAsO_MO_SHPM_2-40K,Wide-to-long converted from user digitization elsevier_10.1016_j.physc.2009.05.098_SmFeAsO_MO_SHPM_2-40K.csv; series_label=SmFeAsO0.8F0.2_5K; scan_direction=H,H,5.0,"H x 0.1, Jc x 1","H (kOe), 0 to 50"
elsevier_10.1016_j.physc.2009.05.098,SmFeAsO0.8F0.2,thin_film,unknown,SmFeAsO0.8F0.2_10K,55.0,86.0,10.0,0.1834862385321101,61238.08914119077,elsevier_10.1016_j.physc.2009.05.098_SmFeAsO_MO_SHPM_2-40K,Wide-to-long converted from user digitization elsevier_10.1016_j.physc.2009.05.098_SmFeAsO_MO_SHPM_2-40K.csv; series_label=SmFeAsO0.8F0.2_10K; scan_direction=H,H,10.0,"H x 0.1, Jc x 1","H (kOe), 0 to 50"
elsevier_10.1016_j.physc.2009.05.098,SmFeAsO0.8F0.2,thin_film,unknown,SmFeAsO0.8F0.2_15K,55.0,86.0,15.0,0.04587155963302756,58039.96227266814,elsevier_10.1016_j.physc.2009.05.098_SmFeAsO_MO_SHPM_2-40K,Wide-to-long converted from user digitization elsevier_10.1016_j.physc.2009.05.098_SmFeAsO_MO_SHPM_2-40K.csv; series_label=SmFeAsO0.8F0.2_15K; scan_direction=H,H,15.0,"H x 0.1, Jc x 1","H (kOe), 0 to 50"
elsevier_10.1016_j.physc.2009.05.098,SmFeAsO0.8F0.2,thin_film,unknown,SmFeAsO0.8F0.2_20K,55.0,86.0,20.0,0.03669724770642197,44386.87556638297,elsevier_10.1016_j.physc.2009.05.098_SmFeAsO_MO_SHPM_2-40K,Wide-to-long converted from user digitization elsevier_10.1016_j.physc.2009.05.098_SmFeAsO_MO_SHPM_2-40K.csv; series_label=SmFeAsO0.8F0.2_20K; scan_direction=H,H,20.0,"H x 0.1, Jc x 1","H (kOe), 0 to 50"
elsevier_10.1016_j.physc.2009.05.098,SmFeAsO0.8F0.2,thin_film,unknown,SmFeAsO0.8F0.2_25K,55.0,86.0,25.0,0.04587155963302756,33945.485927260204,elsevier_10.1016_j.physc.2009.05.098_SmFeAsO_MO_SHPM_2-40K,Wide-to-long converted from user digitization elsevier_10.1016_j.physc.2009.05.098_SmFeAsO_MO_SHPM_2-40K.csv; series_label=SmFeAsO0.8F0.2_25K; scan_direction=H,H,25.0,"H x 0.1, Jc x 1","H (kOe), 0 to 50"
elsevier_10.1016_j.physc.2009.05.098,SmFeAsO0.8F0.2,thin_film,unknown,SmFeAsO0.8F0.2_30K,55.0,86.0,30.0,0.05504587155963297,25273.316122262848,elsevier_10.1016_j.physc.2009.05.098_SmFeAsO_MO_SHPM_2-40K,Wide-to-long converted from user digitization elsevier_10.1016_j.physc.2009.05.098_SmFeAsO_MO_SHPM_2-40K.csv; series_label=SmFeAsO0.8F0.2_30K; scan_direction=H,H,30.0,"H x 0.1, Jc x 1","H (kOe), 0 to 50"
elsevier_10.1016_j.physc.2009.05.098,SmFeAsO0.8F0.2,thin_film,unknown,SmFeAsO0.8F0.2_35K,55.0,86.0,35.0,0.0,21516.85048941479,elsevier_10.1016_j.physc.2009.05.098_SmFeAsO_MO_SHPM_2-40K,Wide-to-long converted from user digitization elsevier_10.1016_j.physc.2009.05.098_SmFeAsO_MO_SHPM_2-40K.csv; series_label=SmFeAsO0.8F0.2_35K; scan_direction=H,H,35.0,"H x 0.1, Jc x 1","H (kOe), 0 to 50"
elsevier_10.1016_j.physc.2009.05.098,SmFeAsO0.8F0.2,thin_film,unknown,SmFeAsO0.8F0.2_40K,55.0,86.0,40.0,0.03669724770642197,1553.6305546306137,elsevier_10.1016_j.physc.2009.05.098_SmFeAsO_MO_SHPM_2-40K,Wide-to-long converted from user digitization elsevier_10.1016_j.physc.2009.05.098_SmFeAsO_MO_SHPM_2-40K.csv; series_label=SmFeAsO0.8F0.2_40K; scan_direction=H,H,40.0,"H x 0.1, Jc x 1","H (kOe), 0 to 50"
elsevier_10.1016_j.physc.2009.05.098,SmFeAsO0.8F0.2,thin_film,unknown,SmFeAsO0.8F0.2_2K,55.0,86.0,2.0,0.08256880733944955,350020.2559441424,elsevier_10.1016_j.physc.2009.05.098_SmFeAsO_MO_SHPM_2-40K,Wide-to-long converted from user digitization elsevier_10.1016_j.physc.2009.05.098_SmFeAsO_MO_SHPM_2-40K.csv; series_label=SmFeAsO0.8F0.2_2K; scan_direction=H,H,2.0,"H x 0.1, Jc x 1","H (kOe), 0 to 50"
elsevier_10.1016_j.physc.2009.05.098,SmFeAsO0.8F0.2,thin_film,unknown,SmFeAsO0.8F0.2_5K,55.0,86.0,5.0,0.08256880733944955,194023.16171253516,elsevier_10.1016_j.physc.2009.05.098_SmFeAsO_MO_SHPM_2-40K,Wide-to-long converted from user digitization elsevier_10.1016_j.physc.2009.05.098_SmFeAsO_MO_SHPM_2-40K.csv; series_label=SmFeAsO0.8F0.2_5K; scan_direction=H,H,5.0,"H x 0.1, Jc x 1","H (kOe), 0 to 50"
elsevier_10.1016_j.physc.2009.05.098,SmFeAsO0.8F0.2,thin_film,unknown,SmFeAsO0.8F0.2_10K,55.0,86.0,10.0,0.3119266055045872,50756.40435722854,elsevier_10.1016_j.physc.2009.05.098_SmFeAsO_MO_SHPM_2-40K,Wide-to-long converted from user digitization elsevier_10.1016_j.physc.2009.05.098_SmFeAsO_MO_SHPM_2-40K.csv; series_label=SmFeAsO0.8F0.2_10K; scan_direction=H,H,10.0,"H x 0.1, Jc x 1","H (kOe), 0 to 50"
elsevier_10.1016_j.physc.2009.05.098,SmFeAsO0.8F0.2,thin_film,unknown,SmFeAsO0.8F0.2_15K,55.0,86.0,15.0,0.09174311926605512,46832.68796529056,elsevier_10.1016_j.physc.2009.05.098_SmFeAsO_MO_SHPM_2-40K,Wide-to-long converted from user digitization elsevier_10.1016_j.physc.2009.05.098_SmFeAsO_MO_SHPM_2-40K.csv; series_label=SmFeAsO0.8F0.2_15K; scan_direction=H,H,15.0,"H x 0.1, Jc x 1","H (kOe), 0 to 50"
elsevier_10.1016_j.physc.2009.05.098,SmFeAsO0.8F0.2,thin_film,unknown,SmFeAsO0.8F0.2_20K,55.0,86.0,20.0,0.09174311926605512,35815.95527903219,elsevier_10.1016_j.physc.2009.05.098_SmFeAsO_MO_SHPM_2-40K,Wide-to-long converted from user digitization elsevier_10.1016_j.physc.2009.05.098_SmFeAsO_MO_SHPM_2-40K.csv; series_label=SmFeAsO0.8F0.2_20K; scan_direction=H,H,20.0,"H x 0.1, Jc x 1","H (kOe), 0 to 50"
elsevier_10.1016_j.physc.2009.05.098,SmFeAsO0.8F0.2,thin_film,unknown,SmFeAsO0.8F0.2_25K,55.0,86.0,25.0,0.10091743119266053,26665.93024850154,elsevier_10.1016_j.physc.2009.05.098_SmFeAsO_MO_SHPM_2-40K,Wide-to-long converted from user digitization elsevier_10.1016_j.physc.2009.05.098_SmFeAsO_MO_SHPM_2-40K.csv; series_label=SmFeAsO0.8F0.2_25K; scan_direction=H,H,25.0,"H x 0.1, Jc x 1","H (kOe), 0 to 50"
elsevier_10.1016_j.physc.2009.05.098,SmFeAsO0.8F0.2,thin_film,unknown,SmFeAsO0.8F0.2_30K,55.0,86.0,30.0,0.09174311926605512,17833.965416797648,elsevier_10.1016_j.physc.2009.05.098_SmFeAsO_MO_SHPM_2-40K,Wide-to-long converted from user digitization elsevier_10.1016_j.physc.2009.05.098_SmFeAsO_MO_SHPM_2-40K.csv; series_label=SmFeAsO0.8F0.2_30K; scan_direction=H,H,30.0,"H x 0.1, Jc x 1","H (kOe), 0 to 50"
elsevier_10.1016_j.physc.2009.05.098,SmFeAsO0.8F0.2,thin_film,unknown,SmFeAsO0.8F0.2_35K,55.0,86.0,35.0,0.03669724770642197,13277.861058111204,elsevier_10.1016_j.physc.2009.05.098_SmFeAsO_MO_SHPM_2-40K,Wide-to-long converted from user digitization elsevier_10.1016_j.physc.2009.05.098_SmFeAsO_MO_SHPM_2-40K.csv; series_label=SmFeAsO0.8F0.2_35K; scan_direction=H,H,35.0,"H x 0.1, Jc x 1","H (kOe), 0 to 50"
elsevier_10.1016_j.physc.2009.05.098,SmFeAsO0.8F0.2,thin_film,unknown,SmFeAsO0.8F0.2_40K,55.0,86.0,40.0,0.09174311926605512,1011.560076344243,elsevier_10.1016_j.physc.2009.05.098_SmFeAsO_MO_SHPM_2-40K,Wide-to-long converted from user digitization elsevier_10.1016_j.physc.2009.05.098_SmFeAsO_MO_SHPM_2-40K.csv; series_label=SmFeAsO0.8F0.2_40K; scan_direction=H,H,40.0,"H x 0.1, Jc x 1","H (kOe), 0 to 50"
elsevier_10.1016_j.physc.2009.05.098,SmFeAsO0.8F0.2,thin_film,unknown,SmFeAsO0.8F0.2_2K,55.0,86.0,2.0,0.19266055045871566,306095.47195187747,elsevier_10.1016_j.physc.2009.05.098_SmFeAsO_MO_SHPM_2-40K,Wide-to-long converted from user digitization elsevier_10.1016_j.physc.2009.05.098_SmFeAsO_MO_SHPM_2-40K.csv; series_label=SmFeAsO0.8F0.2_2K; scan_direction=H,H,2.0,"H x 0.1, Jc x 1","H (kOe), 0 to 50"
elsevier_10.1016_j.physc.2009.05.098,SmFeAsO0.8F0.2,thin_film,unknown,SmFeAsO0.8F0.2_5K,55.0,86.0,5.0,0.19266055045871566,165184.78785515143,elsevier_10.1016_j.physc.2009.05.098_SmFeAsO_MO_SHPM_2-40K,Wide-to-long converted from user digitization elsevier_10.1016_j.physc.2009.05.098_SmFeAsO_MO_SHPM_2-40K.csv; series_label=SmFeAsO0.8F0.2_5K; scan_direction=H,H,5.0,"H x 0.1, Jc x 1","H (kOe), 0 to 50"
elsevier_10.1016_j.physc.2009.05.098,SmFeAsO0.8F0.2,thin_film,unknown,SmFeAsO0.8F0.2_10K,55.0,86.0,10.0,0.5963302752293578,36789.4922261044,elsevier_10.1016_j.physc.2009.05.098_SmFeAsO_MO_SHPM_2-40K,Wide-to-long converted from user digitization elsevier_10.1016_j.physc.2009.05.098_SmFeAsO_MO_SHPM_2-40K.csv; series_label=SmFeAsO0.8F0.2_10K; scan_direction=H,H,10.0,"H x 0.1, Jc x 1","H (kOe), 0 to 50"
elsevier_10.1016_j.physc.2009.05.098,SmFeAsO0.8F0.2,thin_film,unknown,SmFeAsO0.8F0.2_15K,55.0,86.0,15.0,0.19266055045871566,34868.18042134939,elsevier_10.1016_j.physc.2009.05.098_SmFeAsO_MO_SHPM_2-40K,Wide-to-long converted from user digitization elsevier_10.1016_j.physc.2009.05.098_SmFeAsO_MO_SHPM_2-40K.csv; series_label=SmFeAsO0.8F0.2_15K; scan_direction=H,H,15.0,"H x 0.1, Jc x 1","H (kOe), 0 to 50"
elsevier_10.1016_j.physc.2009.05.098,SmFeAsO0.8F0.2,thin_film,unknown,SmFeAsO0.8F0.2_20K,55.0,86.0,20.0,0.1834862385321101,25273.316122262848,elsevier_10.1016_j.physc.2009.05.098_SmFeAsO_MO_SHPM_2-40K,Wide-to-long converted from user digitization elsevier_10.1016_j.physc.2009.05.098_SmFeAsO_MO_SHPM_2-40K.csv; series_label=SmFeAsO0.8F0.2_20K; scan_direction=H,H,20.0,"H x 0.1, Jc x 1","H (kOe), 0 to 50"
elsevier_10.1016_j.physc.2009.05.098,SmFeAsO0.8F0.2,thin_film,unknown,SmFeAsO0.8F0.2_25K,55.0,86.0,25.0,0.1834862385321101,18816.65530387607,elsevier_10.1016_j.physc.2009.05.098_SmFeAsO_MO_SHPM_2-40K,Wide-to-long converted from user digitization elsevier_10.1016_j.physc.2009.05.098_SmFeAsO_MO_SHPM_2-40K.csv; series_label=SmFeAsO0.8F0.2_25K; scan_direction=H,H,25.0,"H x 0.1, Jc x 1","H (kOe), 0 to 50"
elsevier_10.1016_j.physc.2009.05.098,SmFeAsO0.8F0.2,thin_film,unknown,SmFeAsO0.8F0.2_30K,55.0,86.0,30.0,0.19266055045871566,12584.4317757482,elsevier_10.1016_j.physc.2009.05.098_SmFeAsO_MO_SHPM_2-40K,Wide-to-long converted from user digitization elsevier_10.1016_j.physc.2009.05.098_SmFeAsO_MO_SHPM_2-40K.csv; series_label=SmFeAsO0.8F0.2_30K; scan_direction=H,H,30.0,"H x 0.1, Jc x 1","H (kOe), 0 to 50"
elsevier_10.1016_j.physc.2009.05.098,SmFeAsO0.8F0.2,thin_film,unknown,SmFeAsO0.8F0.2_35K,55.0,86.0,35.0,0.08256880733944955,9121.506159604369,elsevier_10.1016_j.physc.2009.05.098_SmFeAsO_MO_SHPM_2-40K,Wide-to-long converted from user digitization elsevier_10.1016_j.physc.2009.05.098_SmFeAsO_MO_SHPM_2-40K.csv; series_label=SmFeAsO0.8F0.2_35K; scan_direction=H,H,35.0,"H x 0.1, Jc x 1","H (kOe), 0 to 50"
elsevier_10.1016_j.physc.2009.05.098,SmFeAsO0.8F0.2,thin_film,unknown,SmFeAsO0.8F0.2_40K,55.0,86.0,40.0,0.19266055045871566,440.48060310589744,elsevier_10.1016_j.physc.2009.05.098_SmFeAsO_MO_SHPM_2-40K,Wide-to-long converted from user digitization elsevier_10.1016_j.physc.2009.05.098_SmFeAsO_MO_SHPM_2-40K.csv; series_label=SmFeAsO0.8F0.2_40K; scan_direction=H,H,40.0,"H x 0.1, Jc x 1","H (kOe), 0 to 50"
elsevier_10.1016_j.physc.2009.05.098,SmFeAsO0.8F0.2,thin_film,unknown,SmFeAsO0.8F0.2_2K,55.0,86.0,2.0,0.3119266055045872,297995.4620510827,elsevier_10.1016_j.physc.2009.05.098_SmFeAsO_MO_SHPM_2-40K,Wide-to-long converted from user digitization elsevier_10.1016_j.physc.2009.05.098_SmFeAsO_MO_SHPM_2-40K.csv; series_label=SmFeAsO0.8F0.2_2K; scan_direction=H,H,2.0,"H x 0.1, Jc x 1","H (kOe), 0 to 50"
elsevier_10.1016_j.physc.2009.05.098,SmFeAsO0.8F0.2,thin_film,unknown,SmFeAsO0.8F0.2_5K,55.0,86.0,5.0,0.3027522935779816,136911.2917078204,elsevier_10.1016_j.physc.2009.05.098_SmFeAsO_MO_SHPM_2-40K,Wide-to-long converted from user digitization elsevier_10.1016_j.physc.2009.05.098_SmFeAsO_MO_SHPM_2-40K.csv; series_label=SmFeAsO0.8F0.2_5K; scan_direction=H,H,5.0,"H x 0.1, Jc x 1","H (kOe), 0 to 50"
elsevier_10.1016_j.physc.2009.05.098,SmFeAsO0.8F0.2,thin_film,unknown,SmFeAsO0.8F0.2_10K,55.0,86.0,10.0,0.7064220183486237,35815.95527903219,elsevier_10.1016_j.physc.2009.05.098_SmFeAsO_MO_SHPM_2-40K,Wide-to-long converted from user digitization elsevier_10.1016_j.physc.2009.05.098_SmFeAsO_MO_SHPM_2-40K.csv; series_label=SmFeAsO0.8F0.2_10K; scan_direction=H,H,10.0,"H x 0.1, Jc x 1","H (kOe), 0 to 50"
elsevier_10.1016_j.physc.2009.05.098,SmFeAsO0.8F0.2,thin_film,unknown,SmFeAsO0.8F0.2_15K,55.0,86.0,15.0,0.3027522935779816,29685.594930822277,elsevier_10.1016_j.physc.2009.05.098_SmFeAsO_MO_SHPM_2-40K,Wide-to-long converted from user digitization elsevier_10.1016_j.physc.2009.05.098_SmFeAsO_MO_SHPM_2-40K.csv; series_label=SmFeAsO0.8F0.2_15K; scan_direction=H,H,15.0,"H x 0.1, Jc x 1","H (kOe), 0 to 50"
elsevier_10.1016_j.physc.2009.05.098,SmFeAsO0.8F0.2,thin_film,unknown,SmFeAsO0.8F0.2_20K,55.0,86.0,20.0,0.3119266055045872,20947.46375237228,elsevier_10.1016_j.physc.2009.05.098_SmFeAsO_MO_SHPM_2-40K,Wide-to-long converted from user digitization elsevier_10.1016_j.physc.2009.05.098_SmFeAsO_MO_SHPM_2-40K.csv; series_label=SmFeAsO0.8F0.2_20K; scan_direction=H,H,20.0,"H x 0.1, Jc x 1","H (kOe), 0 to 50"
elsevier_10.1016_j.physc.2009.05.098,SmFeAsO0.8F0.2,thin_film,unknown,SmFeAsO0.8F0.2_25K,55.0,86.0,25.0,0.3027522935779816,15595.943287063048,elsevier_10.1016_j.physc.2009.05.098_SmFeAsO_MO_SHPM_2-40K,Wide-to-long converted from user digitization elsevier_10.1016_j.physc.2009.05.098_SmFeAsO_MO_SHPM_2-40K.csv; series_label=SmFeAsO0.8F0.2_25K; scan_direction=H,H,25.0,"H x 0.1, Jc x 1","H (kOe), 0 to 50"
elsevier_10.1016_j.physc.2009.05.098,SmFeAsO0.8F0.2,thin_film,unknown,SmFeAsO0.8F0.2_30K,55.0,86.0,30.0,0.3027522935779816,10154.430559505094,elsevier_10.1016_j.physc.2009.05.098_SmFeAsO_MO_SHPM_2-40K,Wide-to-long converted from user digitization elsevier_10.1016_j.physc.2009.05.098_SmFeAsO_MO_SHPM_2-40K.csv; series_label=SmFeAsO0.8F0.2_30K; scan_direction=H,H,30.0,"H x 0.1, Jc x 1","H (kOe), 0 to 50"
elsevier_10.1016_j.physc.2009.05.098,SmFeAsO0.8F0.2,thin_film,unknown,SmFeAsO0.8F0.2_35K,55.0,86.0,35.0,0.19266055045871566,5479.850606955156,elsevier_10.1016_j.physc.2009.05.098_SmFeAsO_MO_SHPM_2-40K,Wide-to-long converted from user digitization elsevier_10.1016_j.physc.2009.05.098_SmFeAsO_MO_SHPM_2-40K.csv; series_label=SmFeAsO0.8F0.2_35K; scan_direction=H,H,35.0,"H x 0.1, Jc x 1","H (kOe), 0 to 50"
elsevier_10.1016_j.physc.2009.05.098,SmFeAsO0.8F0.2,thin_film,unknown,SmFeAsO0.8F0.2_40K,55.0,86.0,40.0,0.3027522935779816,213.5260740833708,elsevier_10.1016_j.physc.2009.05.098_SmFeAsO_MO_SHPM_2-40K,Wide-to-long converted from user digitization elsevier_10.1016_j.physc.2009.05.098_SmFeAsO_MO_SHPM_2-40K.csv; series_label=SmFeAsO0.8F0.2_40K; scan_direction=H,H,40.0,"H x 0.1, Jc x 1","H (kOe), 0 to 50"
elsevier_10.1016_j.physc.2009.05.098,SmFeAsO0.8F0.2,thin_film,unknown,SmFeAsO0.8F0.2_2K,55.0,86.0,2.0,0.4036697247706423,260599.379741613,elsevier_10.1016_j.physc.2009.05.098_SmFeAsO_MO_SHPM_2-40K,Wide-to-long converted from user digitization elsevier_10.1016_j.physc.2009.05.098_SmFeAsO_MO_SHPM_2-40K.csv; series_label=SmFeAsO0.8F0.2_2K; scan_direction=H,H,2.0,"H x 0.1, Jc x 1","H (kOe), 0 to 50"
elsevier_10.1016_j.physc.2009.05.098,SmFeAsO0.8F0.2,thin_film,unknown,SmFeAsO0.8F0.2_5K,55.0,86.0,5.0,0.4128440366972475,129761.17179461752,elsevier_10.1016_j.physc.2009.05.098_SmFeAsO_MO_SHPM_2-40K,Wide-to-long converted from user digitization elsevier_10.1016_j.physc.2009.05.098_SmFeAsO_MO_SHPM_2-40K.csv; series_label=SmFeAsO0.8F0.2_5K; scan_direction=H,H,5.0,"H x 0.1, Jc x 1","H (kOe), 0 to 50"
elsevier_10.1016_j.physc.2009.05.098,SmFeAsO0.8F0.2,thin_film,unknown,SmFeAsO0.8F0.2_10K,55.0,86.0,10.0,0.7981651376146788,34868.18042134939,elsevier_10.1016_j.physc.2009.05.098_SmFeAsO_MO_SHPM_2-40K,Wide-to-long converted from user digitization elsevier_10.1016_j.physc.2009.05.098_SmFeAsO_MO_SHPM_2-40K.csv; series_label=SmFeAsO0.8F0.2_10K; scan_direction=H,H,10.0,"H x 0.1, Jc x 1","H (kOe), 0 to 50"
elsevier_10.1016_j.physc.2009.05.098,SmFeAsO0.8F0.2,thin_film,unknown,SmFeAsO0.8F0.2_15K,55.0,86.0,15.0,0.3944954128440367,26665.93024850154,elsevier_10.1016_j.physc.2009.05.098_SmFeAsO_MO_SHPM_2-40K,Wide-to-long converted from user digitization elsevier_10.1016_j.physc.2009.05.098_SmFeAsO_MO_SHPM_2-40K.csv; series_label=SmFeAsO0.8F0.2_15K; scan_direction=H,H,15.0,"H x 0.1, Jc x 1","H (kOe), 0 to 50"
elsevier_10.1016_j.physc.2009.05.098,SmFeAsO0.8F0.2,thin_film,unknown,SmFeAsO0.8F0.2_20K,55.0,86.0,20.0,0.4036697247706423,18816.65530387607,elsevier_10.1016_j.physc.2009.05.098_SmFeAsO_MO_SHPM_2-40K,Wide-to-long converted from user digitization elsevier_10.1016_j.physc.2009.05.098_SmFeAsO_MO_SHPM_2-40K.csv; series_label=SmFeAsO0.8F0.2_20K; scan_direction=H,H,20.0,"H x 0.1, Jc x 1","H (kOe), 0 to 50"
elsevier_10.1016_j.physc.2009.05.098,SmFeAsO0.8F0.2,thin_film,unknown,SmFeAsO0.8F0.2_25K,55.0,86.0,25.0,0.4036697247706423,14390.301179468248,elsevier_10.1016_j.physc.2009.05.098_SmFeAsO_MO_SHPM_2-40K,Wide-to-long converted from user digitization elsevier_10.1016_j.physc.2009.05.098_SmFeAsO_MO_SHPM_2-40K.csv; series_label=SmFeAsO0.8F0.2_25K; scan_direction=H,H,25.0,"H x 0.1, Jc x 1","H (kOe), 0 to 50"
elsevier_10.1016_j.physc.2009.05.098,SmFeAsO0.8F0.2,thin_film,unknown,SmFeAsO0.8F0.2_30K,55.0,86.0,30.0,0.4036697247706423,8416.369464228812,elsevier_10.1016_j.physc.2009.05.098_SmFeAsO_MO_SHPM_2-40K,Wide-to-long converted from user digitization elsevier_10.1016_j.physc.2009.05.098_SmFeAsO_MO_SHPM_2-40K.csv; series_label=SmFeAsO0.8F0.2_30K; scan_direction=H,H,30.0,"H x 0.1, Jc x 1","H (kOe), 0 to 50"
elsevier_10.1016_j.physc.2009.05.098,SmFeAsO0.8F0.2,thin_film,unknown,SmFeAsO0.8F0.2_35K,55.0,86.0,35.0,0.2844036697247708,4079.894363248243,elsevier_10.1016_j.physc.2009.05.098_SmFeAsO_MO_SHPM_2-40K,Wide-to-long converted from user digitization elsevier_10.1016_j.physc.2009.05.098_SmFeAsO_MO_SHPM_2-40K.csv; series_label=SmFeAsO0.8F0.2_35K; scan_direction=H,H,35.0,"H x 0.1, Jc x 1","H (kOe), 0 to 50"
elsevier_10.1016_j.physc.2009.05.098,SmFeAsO0.8F0.2,thin_film,unknown,SmFeAsO0.8F0.2_40K,55.0,86.0,40.0,0.4036697247706423,95.50657652541187,elsevier_10.1016_j.physc.2009.05.098_SmFeAsO_MO_SHPM_2-40K,Wide-to-long converted from user digitization elsevier_10.1016_j.physc.2009.05.098_SmFeAsO_MO_SHPM_2-40K.csv; series_label=SmFeAsO0.8F0.2_40K; scan_direction=H,H,40.0,"H x 0.1, Jc x 1","H (kOe), 0 to 50"
elsevier_10.1016_j.physc.2009.05.098,SmFeAsO0.8F0.2,thin_film,unknown,SmFeAsO0.8F0.2_2K,55.0,86.0,2.0,0.5045871559633026,246989.7147445484,elsevier_10.1016_j.physc.2009.05.098_SmFeAsO_MO_SHPM_2-40K,Wide-to-long converted from user digitization elsevier_10.1016_j.physc.2009.05.098_SmFeAsO_MO_SHPM_2-40K.csv; series_label=SmFeAsO0.8F0.2_2K; scan_direction=H,H,2.0,"H x 0.1, Jc x 1","H (kOe), 0 to 50"
elsevier_10.1016_j.physc.2009.05.098,SmFeAsO0.8F0.2,thin_film,unknown,SmFeAsO0.8F0.2_5K,55.0,86.0,5.0,0.5045871559633026,116561.66447405104,elsevier_10.1016_j.physc.2009.05.098_SmFeAsO_MO_SHPM_2-40K,Wide-to-long converted from user digitization elsevier_10.1016_j.physc.2009.05.098_SmFeAsO_MO_SHPM_2-40K.csv; series_label=SmFeAsO0.8F0.2_5K; scan_direction=H,H,5.0,"H x 0.1, Jc x 1","H (kOe), 0 to 50"
elsevier_10.1016_j.physc.2009.05.098,SmFeAsO0.8F0.2,thin_film,unknown,SmFeAsO0.8F0.2_10K,55.0,86.0,10.0,0.8899082568807339,33945.485927260204,elsevier_10.1016_j.physc.2009.05.098_SmFeAsO_MO_SHPM_2-40K,Wide-to-long converted from user digitization elsevier_10.1016_j.physc.2009.05.098_SmFeAsO_MO_SHPM_2-40K.csv; series_label=SmFeAsO0.8F0.2_10K; scan_direction=H,H,10.0,"H x 0.1, Jc x 1","H (kOe), 0 to 50"
elsevier_10.1016_j.physc.2009.05.098,SmFeAsO0.8F0.2,thin_film,unknown,SmFeAsO0.8F0.2_15K,55.0,86.0,15.0,0.49541284403669705,24604.524423023293,elsevier_10.1016_j.physc.2009.05.098_SmFeAsO_MO_SHPM_2-40K,Wide-to-long converted from user digitization elsevier_10.1016_j.physc.2009.05.098_SmFeAsO_MO_SHPM_2-40K.csv; series_label=SmFeAsO0.8F0.2_15K; scan_direction=H,H,15.0,"H x 0.1, Jc x 1","H (kOe), 0 to 50"
elsevier_10.1016_j.physc.2009.05.098,SmFeAsO0.8F0.2,thin_film,unknown,SmFeAsO0.8F0.2_20K,55.0,86.0,20.0,0.5045871559633026,17833.965416797648,elsevier_10.1016_j.physc.2009.05.098_SmFeAsO_MO_SHPM_2-40K,Wide-to-long converted from user digitization elsevier_10.1016_j.physc.2009.05.098_SmFeAsO_MO_SHPM_2-40K.csv; series_label=SmFeAsO0.8F0.2_20K; scan_direction=H,H,20.0,"H x 0.1, Jc x 1","H (kOe), 0 to 50"
elsevier_10.1016_j.physc.2009.05.098,SmFeAsO0.8F0.2,thin_film,unknown,SmFeAsO0.8F0.2_25K,55.0,86.0,25.0,0.49541284403669705,12251.417957120244,elsevier_10.1016_j.physc.2009.05.098_SmFeAsO_MO_SHPM_2-40K,Wide-to-long converted from user digitization elsevier_10.1016_j.physc.2009.05.098_SmFeAsO_MO_SHPM_2-40K.csv; series_label=SmFeAsO0.8F0.2_25K; scan_direction=H,H,25.0,"H x 0.1, Jc x 1","H (kOe), 0 to 50"
elsevier_10.1016_j.physc.2009.05.098,SmFeAsO0.8F0.2,thin_film,unknown,SmFeAsO0.8F0.2_30K,55.0,86.0,30.0,0.49541284403669705,7560.243330199182,elsevier_10.1016_j.physc.2009.05.098_SmFeAsO_MO_SHPM_2-40K,Wide-to-long converted from user digitization elsevier_10.1016_j.physc.2009.05.098_SmFeAsO_MO_SHPM_2-40K.csv; series_label=SmFeAsO0.8F0.2_30K; scan_direction=H,H,30.0,"H x 0.1, Jc x 1","H (kOe), 0 to 50"
elsevier_10.1016_j.physc.2009.05.098,SmFeAsO0.8F0.2,thin_film,unknown,SmFeAsO0.8F0.2_35K,55.0,86.0,35.0,0.4036697247706423,3292.083801634932,elsevier_10.1016_j.physc.2009.05.098_SmFeAsO_MO_SHPM_2-40K,Wide-to-long converted from user digitization elsevier_10.1016_j.physc.2009.05.098_SmFeAsO_MO_SHPM_2-40K.csv; series_label=SmFeAsO0.8F0.2_35K; scan_direction=H,H,35.0,"H x 0.1, Jc x 1","H (kOe), 0 to 50"
elsevier_10.1016_j.physc.2009.05.098,SmFeAsO0.8F0.2,thin_film,unknown,SmFeAsO0.8F0.2_40K,55.0,86.0,40.0,0.5045871559633026,58.93627665741028,elsevier_10.1016_j.physc.2009.05.098_SmFeAsO_MO_SHPM_2-40K,Wide-to-long converted from user digitization elsevier_10.1016_j.physc.2009.05.098_SmFeAsO_MO_SHPM_2-40K.csv; series_label=SmFeAsO0.8F0.2_40K; scan_direction=H,H,40.0,"H x 0.1, Jc x 1","H (kOe), 0 to 50"
elsevier_10.1016_j.physc.2009.05.098,SmFeAsO0.8F0.2,thin_film,unknown,SmFeAsO0.8F0.2_2K,55.0,86.0,2.0,0.5963302752293578,234090.80731534897,elsevier_10.1016_j.physc.2009.05.098_SmFeAsO_MO_SHPM_2-40K,Wide-to-long converted from user digitization elsevier_10.1016_j.physc.2009.05.098_SmFeAsO_MO_SHPM_2-40K.csv; series_label=SmFeAsO0.8F0.2_2K; scan_direction=H,H,2.0,"H x 0.1, Jc x 1","H (kOe), 0 to 50"
elsevier_10.1016_j.physc.2009.05.098,SmFeAsO0.8F0.2,thin_film,unknown,SmFeAsO0.8F0.2_5K,55.0,86.0,5.0,0.6055045871559633,110474.29309747684,elsevier_10.1016_j.physc.2009.05.098_SmFeAsO_MO_SHPM_2-40K,Wide-to-long converted from user digitization elsevier_10.1016_j.physc.2009.05.098_SmFeAsO_MO_SHPM_2-40K.csv; series_label=SmFeAsO0.8F0.2_5K; scan_direction=H,H,5.0,"H x 0.1, Jc x 1","H (kOe), 0 to 50"
elsevier_10.1016_j.physc.2009.05.098,SmFeAsO0.8F0.2,thin_film,unknown,SmFeAsO0.8F0.2_10K,55.0,86.0,10.0,0.9999999999999999,33945.485927260204,elsevier_10.1016_j.physc.2009.05.098_SmFeAsO_MO_SHPM_2-40K,Wide-to-long converted from user digitization elsevier_10.1016_j.physc.2009.05.098_SmFeAsO_MO_SHPM_2-40K.csv; series_label=SmFeAsO0.8F0.2_10K; scan_direction=H,H,10.0,"H x 0.1, Jc x 1","H (kOe), 0 to 50"
elsevier_10.1016_j.physc.2009.05.098,SmFeAsO0.8F0.2,thin_film,unknown,SmFeAsO0.8F0.2_15K,55.0,86.0,15.0,0.5963302752293578,22702.47527243756,elsevier_10.1016_j.physc.2009.05.098_SmFeAsO_MO_SHPM_2-40K,Wide-to-long converted from user digitization elsevier_10.1016_j.physc.2009.05.098_SmFeAsO_MO_SHPM_2-40K.csv; series_label=SmFeAsO0.8F0.2_15K; scan_direction=H,H,15.0,"H x 0.1, Jc x 1","H (kOe), 0 to 50"
elsevier_10.1016_j.physc.2009.05.098,SmFeAsO0.8F0.2,thin_film,unknown,SmFeAsO0.8F0.2_20K,55.0,86.0,20.0,0.5963302752293578,16902.595990160848,elsevier_10.1016_j.physc.2009.05.098_SmFeAsO_MO_SHPM_2-40K,Wide-to-long converted from user digitization elsevier_10.1016_j.physc.2009.05.098_SmFeAsO_MO_SHPM_2-40K.csv; series_label=SmFeAsO0.8F0.2_20K; scan_direction=H,H,20.0,"H x 0.1, Jc x 1","H (kOe), 0 to 50"
elsevier_10.1016_j.physc.2009.05.098,SmFeAsO0.8F0.2,thin_film,unknown,SmFeAsO0.8F0.2_25K,55.0,86.0,25.0,0.5963302752293578,11927.216471490134,elsevier_10.1016_j.physc.2009.05.098_SmFeAsO_MO_SHPM_2-40K,Wide-to-long converted from user digitization elsevier_10.1016_j.physc.2009.05.098_SmFeAsO_MO_SHPM_2-40K.csv; series_label=SmFeAsO0.8F0.2_25K; scan_direction=H,H,25.0,"H x 0.1, Jc x 1","H (kOe), 0 to 50"
elsevier_10.1016_j.physc.2009.05.098,SmFeAsO0.8F0.2,thin_film,unknown,SmFeAsO0.8F0.2_30K,55.0,86.0,30.0,0.5963302752293578,6791.203672171308,elsevier_10.1016_j.physc.2009.05.098_SmFeAsO_MO_SHPM_2-40K,Wide-to-long converted from user digitization elsevier_10.1016_j.physc.2009.05.098_SmFeAsO_MO_SHPM_2-40K.csv; series_label=SmFeAsO0.8F0.2_30K; scan_direction=H,H,30.0,"H x 0.1, Jc x 1","H (kOe), 0 to 50"
elsevier_10.1016_j.physc.2009.05.098,SmFeAsO0.8F0.2,thin_film,unknown,SmFeAsO0.8F0.2_35K,55.0,86.0,35.0,0.49541284403669705,2586.1016458780737,elsevier_10.1016_j.physc.2009.05.098_SmFeAsO_MO_SHPM_2-40K,Wide-to-long converted from user digitization elsevier_10.1016_j.physc.2009.05.098_SmFeAsO_MO_SHPM_2-40K.csv; series_label=SmFeAsO0.8F0.2_35K; scan_direction=H,H,35.0,"H x 0.1, Jc x 1","H (kOe), 0 to 50"
elsevier_10.1016_j.physc.2009.05.098,SmFeAsO0.8F0.2,thin_film,unknown,SmFeAsO0.8F0.2_40K,55.0,86.0,40.0,0.5963302752293578,31.80503224875339,elsevier_10.1016_j.physc.2009.05.098_SmFeAsO_MO_SHPM_2-40K,Wide-to-long converted from user digitization elsevier_10.1016_j.physc.2009.05.098_SmFeAsO_MO_SHPM_2-40K.csv; series_label=SmFeAsO0.8F0.2_40K; scan_direction=H,H,40.0,"H x 0.1, Jc x 1","H (kOe), 0 to 50"
elsevier_10.1016_j.physc.2009.05.098,SmFeAsO0.8F0.2,thin_film,unknown,SmFeAsO0.8F0.2_2K,55.0,86.0,2.0,0.6972477064220185,221865.5385153497,elsevier_10.1016_j.physc.2009.05.098_SmFeAsO_MO_SHPM_2-40K,Wide-to-long converted from user digitization elsevier_10.1016_j.physc.2009.05.098_SmFeAsO_MO_SHPM_2-40K.csv; series_label=SmFeAsO0.8F0.2_2K; scan_direction=H,H,2.0,"H x 0.1, Jc x 1","H (kOe), 0 to 50"
elsevier_10.1016_j.physc.2009.05.098,SmFeAsO0.8F0.2,thin_film,unknown,SmFeAsO0.8F0.2_5K,55.0,86.0,5.0,0.7064220183486237,104704.83147659757,elsevier_10.1016_j.physc.2009.05.098_SmFeAsO_MO_SHPM_2-40K,Wide-to-long converted from user digitization elsevier_10.1016_j.physc.2009.05.098_SmFeAsO_MO_SHPM_2-40K.csv; series_label=SmFeAsO0.8F0.2_5K; scan_direction=H,H,5.0,"H x 0.1, Jc x 1","H (kOe), 0 to 50"
elsevier_10.1016_j.physc.2009.05.098,SmFeAsO0.8F0.2,thin_film,unknown,SmFeAsO0.8F0.2_10K,55.0,86.0,10.0,1.2018348623853212,31321.33511808029,elsevier_10.1016_j.physc.2009.05.098_SmFeAsO_MO_SHPM_2-40K,Wide-to-long converted from user digitization elsevier_10.1016_j.physc.2009.05.098_SmFeAsO_MO_SHPM_2-40K.csv; series_label=SmFeAsO0.8F0.2_10K; scan_direction=H,H,10.0,"H x 0.1, Jc x 1","H (kOe), 0 to 50"
elsevier_10.1016_j.physc.2009.05.098,SmFeAsO0.8F0.2,thin_film,unknown,SmFeAsO0.8F0.2_15K,55.0,86.0,15.0,0.7064220183486237,22702.47527243756,elsevier_10.1016_j.physc.2009.05.098_SmFeAsO_MO_SHPM_2-40K,Wide-to-long converted from user digitization elsevier_10.1016_j.physc.2009.05.098_SmFeAsO_MO_SHPM_2-40K.csv; series_label=SmFeAsO0.8F0.2_15K; scan_direction=H,H,15.0,"H x 0.1, Jc x 1","H (kOe), 0 to 50"
elsevier_10.1016_j.physc.2009.05.098,SmFeAsO0.8F0.2,thin_film,unknown,SmFeAsO0.8F0.2_20K,55.0,86.0,20.0,0.6972477064220185,16019.866840018964,elsevier_10.1016_j.physc.2009.05.098_SmFeAsO_MO_SHPM_2-40K,Wide-to-long converted from user digitization elsevier_10.1016_j.physc.2009.05.098_SmFeAsO_MO_SHPM_2-40K.csv; series_label=SmFeAsO0.8F0.2_20K; scan_direction=H,H,20.0,"H x 0.1, Jc x 1","H (kOe), 0 to 50"
elsevier_10.1016_j.physc.2009.05.098,SmFeAsO0.8F0.2,thin_film,unknown,SmFeAsO0.8F0.2_25K,55.0,86.0,25.0,0.6972477064220185,10713.961543593856,elsevier_10.1016_j.physc.2009.05.098_SmFeAsO_MO_SHPM_2-40K,Wide-to-long converted from user digitization elsevier_10.1016_j.physc.2009.05.098_SmFeAsO_MO_SHPM_2-40K.csv; series_label=SmFeAsO0.8F0.2_25K; scan_direction=H,H,25.0,"H x 0.1, Jc x 1","H (kOe), 0 to 50"
elsevier_10.1016_j.physc.2009.05.098,SmFeAsO0.8F0.2,thin_film,unknown,SmFeAsO0.8F0.2_30K,55.0,86.0,30.0,0.6972477064220185,5938.961125399364,elsevier_10.1016_j.physc.2009.05.098_SmFeAsO_MO_SHPM_2-40K,Wide-to-long converted from user digitization elsevier_10.1016_j.physc.2009.05.098_SmFeAsO_MO_SHPM_2-40K.csv; series_label=SmFeAsO0.8F0.2_30K; scan_direction=H,H,30.0,"H x 0.1, Jc x 1","H (kOe), 0 to 50"
elsevier_10.1016_j.physc.2009.05.098,SmFeAsO0.8F0.2,thin_film,unknown,SmFeAsO0.8F0.2_35K,55.0,86.0,35.0,0.5963302752293578,2031.516244966759,elsevier_10.1016_j.physc.2009.05.098_SmFeAsO_MO_SHPM_2-40K,Wide-to-long converted from user digitization elsevier_10.1016_j.physc.2009.05.098_SmFeAsO_MO_SHPM_2-40K.csv; series_label=SmFeAsO0.8F0.2_35K; scan_direction=H,H,35.0,"H x 0.1, Jc x 1","H (kOe), 0 to 50"
elsevier_10.1016_j.physc.2009.05.098,SmFeAsO0.8F0.2,thin_film,unknown,SmFeAsO0.8F0.2_40K,55.0,86.0,40.0,0.6880733944954129,37.35763441294288,elsevier_10.1016_j.physc.2009.05.098_SmFeAsO_MO_SHPM_2-40K,Wide-to-long converted from user digitization elsevier_10.1016_j.physc.2009.05.098_SmFeAsO_MO_SHPM_2-40K.csv; series_label=SmFeAsO0.8F0.2_40K; scan_direction=H,H,40.0,"H x 0.1, Jc x 1","H (kOe), 0 to 50"
elsevier_10.1016_j.physc.2009.05.098,SmFeAsO0.8F0.2,thin_film,unknown,SmFeAsO0.8F0.2_2K,55.0,86.0,2.0,0.7889908256880732,221865.5385153497,elsevier_10.1016_j.physc.2009.05.098_SmFeAsO_MO_SHPM_2-40K,Wide-to-long converted from user digitization elsevier_10.1016_j.physc.2009.05.098_SmFeAsO_MO_SHPM_2-40K.csv; series_label=SmFeAsO0.8F0.2_2K; scan_direction=H,H,2.0,"H x 0.1, Jc x 1","H (kOe), 0 to 50"
elsevier_10.1016_j.physc.2009.05.098,SmFeAsO0.8F0.2,thin_film,unknown,SmFeAsO0.8F0.2_5K,55.0,86.0,5.0,0.8073394495412844,99236.67694229475,elsevier_10.1016_j.physc.2009.05.098_SmFeAsO_MO_SHPM_2-40K,Wide-to-long converted from user digitization elsevier_10.1016_j.physc.2009.05.098_SmFeAsO_MO_SHPM_2-40K.csv; series_label=SmFeAsO0.8F0.2_5K; scan_direction=H,H,5.0,"H x 0.1, Jc x 1","H (kOe), 0 to 50"
elsevier_10.1016_j.physc.2009.05.098,SmFeAsO0.8F0.2,thin_film,unknown,SmFeAsO0.8F0.2_10K,55.0,86.0,10.0,1.3853211009174318,32172.700849680023,elsevier_10.1016_j.physc.2009.05.098_SmFeAsO_MO_SHPM_2-40K,Wide-to-long converted from user digitization elsevier_10.1016_j.physc.2009.05.098_SmFeAsO_MO_SHPM_2-40K.csv; series_label=SmFeAsO0.8F0.2_10K; scan_direction=H,H,10.0,"H x 0.1, Jc x 1","H (kOe), 0 to 50"
elsevier_10.1016_j.physc.2009.05.098,SmFeAsO0.8F0.2,thin_film,unknown,SmFeAsO0.8F0.2_15K,55.0,86.0,15.0,0.7981651376146788,20947.46375237228,elsevier_10.1016_j.physc.2009.05.098_SmFeAsO_MO_SHPM_2-40K,Wide-to-long converted from user digitization elsevier_10.1016_j.physc.2009.05.098_SmFeAsO_MO_SHPM_2-40K.csv; series_label=SmFeAsO0.8F0.2_15K; scan_direction=H,H,15.0,"H x 0.1, Jc x 1","H (kOe), 0 to 50"
elsevier_10.1016_j.physc.2009.05.098,SmFeAsO0.8F0.2,thin_film,unknown,SmFeAsO0.8F0.2_20K,55.0,86.0,20.0,0.7981651376146788,15183.237753616624,elsevier_10.1016_j.physc.2009.05.098_SmFeAsO_MO_SHPM_2-40K,Wide-to-long converted from user digitization elsevier_10.1016_j.physc.2009.05.098_SmFeAsO_MO_SHPM_2-40K.csv; series_label=SmFeAsO0.8F0.2_20K; scan_direction=H,H,20.0,"H x 0.1, Jc x 1","H (kOe), 0 to 50"
elsevier_10.1016_j.physc.2009.05.098,SmFeAsO0.8F0.2,thin_film,unknown,SmFeAsO0.8F0.2_25K,55.0,86.0,25.0,0.7889908256880732,10713.961543593856,elsevier_10.1016_j.physc.2009.05.098_SmFeAsO_MO_SHPM_2-40K,Wide-to-long converted from user digitization elsevier_10.1016_j.physc.2009.05.098_SmFeAsO_MO_SHPM_2-40K.csv; series_label=SmFeAsO0.8F0.2_25K; scan_direction=H,H,25.0,"H x 0.1, Jc x 1","H (kOe), 0 to 50"
elsevier_10.1016_j.physc.2009.05.098,SmFeAsO0.8F0.2,thin_film,unknown,SmFeAsO0.8F0.2_30K,55.0,86.0,30.0,0.7889908256880732,5781.802172313879,elsevier_10.1016_j.physc.2009.05.098_SmFeAsO_MO_SHPM_2-40K,Wide-to-long converted from user digitization elsevier_10.1016_j.physc.2009.05.098_SmFeAsO_MO_SHPM_2-40K.csv; series_label=SmFeAsO0.8F0.2_30K; scan_direction=H,H,30.0,"H x 0.1, Jc x 1","H (kOe), 0 to 50"
elsevier_10.1016_j.physc.2009.05.098,SmFeAsO0.8F0.2,thin_film,unknown,SmFeAsO0.8F0.2_35K,55.0,86.0,35.0,0.6972477064220185,1824.8672668754496,elsevier_10.1016_j.physc.2009.05.098_SmFeAsO_MO_SHPM_2-40K,Wide-to-long converted from user digitization elsevier_10.1016_j.physc.2009.05.098_SmFeAsO_MO_SHPM_2-40K.csv; series_label=SmFeAsO0.8F0.2_35K; scan_direction=H,H,35.0,"H x 0.1, Jc x 1","H (kOe), 0 to 50"
elsevier_10.1016_j.physc.2009.05.098,SmFeAsO0.8F0.2,thin_film,unknown,SmFeAsO0.8F0.2_40K,55.0,86.0,40.0,0.8899082568807339,30.9633958976267,elsevier_10.1016_j.physc.2009.05.098_SmFeAsO_MO_SHPM_2-40K,Wide-to-long converted from user digitization elsevier_10.1016_j.physc.2009.05.098_SmFeAsO_MO_SHPM_2-40K.csv; series_label=SmFeAsO0.8F0.2_40K; scan_direction=H,H,40.0,"H x 0.1, Jc x 1","H (kOe), 0 to 50"
elsevier_10.1016_j.physc.2009.05.098,SmFeAsO0.8F0.2,thin_film,unknown,SmFeAsO0.8F0.2_2K,55.0,86.0,2.0,0.8990825688073392,204714.25561217364,elsevier_10.1016_j.physc.2009.05.098_SmFeAsO_MO_SHPM_2-40K,Wide-to-long converted from user digitization elsevier_10.1016_j.physc.2009.05.098_SmFeAsO_MO_SHPM_2-40K.csv; series_label=SmFeAsO0.8F0.2_2K; scan_direction=H,H,2.0,"H x 0.1, Jc x 1","H (kOe), 0 to 50"
elsevier_10.1016_j.physc.2009.05.098,SmFeAsO0.8F0.2,thin_film,unknown,SmFeAsO0.8F0.2_5K,55.0,86.0,5.0,0.8899082568807339,91565.20019111564,elsevier_10.1016_j.physc.2009.05.098_SmFeAsO_MO_SHPM_2-40K,Wide-to-long converted from user digitization elsevier_10.1016_j.physc.2009.05.098_SmFeAsO_MO_SHPM_2-40K.csv; series_label=SmFeAsO0.8F0.2_5K; scan_direction=H,H,5.0,"H x 0.1, Jc x 1","H (kOe), 0 to 50"
elsevier_10.1016_j.physc.2009.05.098,SmFeAsO0.8F0.2,thin_film,unknown,SmFeAsO0.8F0.2_10K,55.0,86.0,10.0,2.0,29685.594930822277,elsevier_10.1016_j.physc.2009.05.098_SmFeAsO_MO_SHPM_2-40K,Wide-to-long converted from user digitization elsevier_10.1016_j.physc.2009.05.098_SmFeAsO_MO_SHPM_2-40K.csv; series_label=SmFeAsO0.8F0.2_10K; scan_direction=H,H,10.0,"H x 0.1, Jc x 1","H (kOe), 0 to 50"
elsevier_10.1016_j.physc.2009.05.098,SmFeAsO0.8F0.2,thin_film,unknown,SmFeAsO0.8F0.2_15K,55.0,86.0,15.0,0.8899082568807339,21516.85048941479,elsevier_10.1016_j.physc.2009.05.098_SmFeAsO_MO_SHPM_2-40K,Wide-to-long converted from user digitization elsevier_10.1016_j.physc.2009.05.098_SmFeAsO_MO_SHPM_2-40K.csv; series_label=SmFeAsO0.8F0.2_15K; scan_direction=H,H,15.0,"H x 0.1, Jc x 1","H (kOe), 0 to 50"
elsevier_10.1016_j.physc.2009.05.098,SmFeAsO0.8F0.2,thin_film,unknown,SmFeAsO0.8F0.2_20K,55.0,86.0,20.0,0.8899082568807339,15183.237753616624,elsevier_10.1016_j.physc.2009.05.098_SmFeAsO_MO_SHPM_2-40K,Wide-to-long converted from user digitization elsevier_10.1016_j.physc.2009.05.098_SmFeAsO_MO_SHPM_2-40K.csv; series_label=SmFeAsO0.8F0.2_20K; scan_direction=H,H,20.0,"H x 0.1, Jc x 1","H (kOe), 0 to 50"
elsevier_10.1016_j.physc.2009.05.098,SmFeAsO0.8F0.2,thin_film,unknown,SmFeAsO0.8F0.2_25K,55.0,86.0,25.0,0.8899082568807339,10154.430559505094,elsevier_10.1016_j.physc.2009.05.098_SmFeAsO_MO_SHPM_2-40K,Wide-to-long converted from user digitization elsevier_10.1016_j.physc.2009.05.098_SmFeAsO_MO_SHPM_2-40K.csv; series_label=SmFeAsO0.8F0.2_25K; scan_direction=H,H,25.0,"H x 0.1, Jc x 1","H (kOe), 0 to 50"
elsevier_10.1016_j.physc.2009.05.098,SmFeAsO0.8F0.2,thin_film,unknown,SmFeAsO0.8F0.2_30K,55.0,86.0,30.0,0.8899082568807339,5056.231559779313,elsevier_10.1016_j.physc.2009.05.098_SmFeAsO_MO_SHPM_2-40K,Wide-to-long converted from user digitization elsevier_10.1016_j.physc.2009.05.098_SmFeAsO_MO_SHPM_2-40K.csv; series_label=SmFeAsO0.8F0.2_30K; scan_direction=H,H,30.0,"H x 0.1, Jc x 1","H (kOe), 0 to 50"
elsevier_10.1016_j.physc.2009.05.098,SmFeAsO0.8F0.2,thin_film,unknown,SmFeAsO0.8F0.2_35K,55.0,86.0,35.0,0.7889908256880732,1553.6305546306137,elsevier_10.1016_j.physc.2009.05.098_SmFeAsO_MO_SHPM_2-40K,Wide-to-long converted from user digitization elsevier_10.1016_j.physc.2009.05.098_SmFeAsO_MO_SHPM_2-40K.csv; series_label=SmFeAsO0.8F0.2_35K; scan_direction=H,H,35.0,"H x 0.1, Jc x 1","H (kOe), 0 to 50"
elsevier_10.1016_j.physc.2009.05.098,SmFeAsO0.8F0.2,thin_film,unknown,SmFeAsO0.8F0.2_40K,55.0,86.0,40.0,0.9999999999999999,23.05307086828487,elsevier_10.1016_j.physc.2009.05.098_SmFeAsO_MO_SHPM_2-40K,Wide-to-long converted from user digitization elsevier_10.1016_j.physc.2009.05.098_SmFeAsO_MO_SHPM_2-40K.csv; series_label=SmFeAsO0.8F0.2_40K; scan_direction=H,H,40.0,"H x 0.1, Jc x 1","H (kOe), 0 to 50"
elsevier_10.1016_j.physc.2009.05.098,SmFeAsO0.8F0.2,thin_film,unknown,SmFeAsO0.8F0.2_2K,55.0,86.0,2.0,1.0183486238532111,199297.0323951217,elsevier_10.1016_j.physc.2009.05.098_SmFeAsO_MO_SHPM_2-40K,Wide-to-long converted from user digitization elsevier_10.1016_j.physc.2009.05.098_SmFeAsO_MO_SHPM_2-40K.csv; series_label=SmFeAsO0.8F0.2_2K; scan_direction=H,H,2.0,"H x 0.1, Jc x 1","H (kOe), 0 to 50"
elsevier_10.1016_j.physc.2009.05.098,SmFeAsO0.8F0.2,thin_film,unknown,SmFeAsO0.8F0.2_5K,55.0,86.0,5.0,0.9999999999999999,86783.2559622927,elsevier_10.1016_j.physc.2009.05.098_SmFeAsO_MO_SHPM_2-40K,Wide-to-long converted from user digitization elsevier_10.1016_j.physc.2009.05.098_SmFeAsO_MO_SHPM_2-40K.csv; series_label=SmFeAsO0.8F0.2_5K; scan_direction=H,H,5.0,"H x 0.1, Jc x 1","H (kOe), 0 to 50"
elsevier_10.1016_j.physc.2009.05.098,SmFeAsO0.8F0.2,thin_film,unknown,SmFeAsO0.8F0.2_10K,55.0,86.0,10.0,2.201834862385321,29685.594930822277,elsevier_10.1016_j.physc.2009.05.098_SmFeAsO_MO_SHPM_2-40K,Wide-to-long converted from user digitization elsevier_10.1016_j.physc.2009.05.098_SmFeAsO_MO_SHPM_2-40K.csv; series_label=SmFeAsO0.8F0.2_10K; scan_direction=H,H,10.0,"H x 0.1, Jc x 1","H (kOe), 0 to 50"
elsevier_10.1016_j.physc.2009.05.098,SmFeAsO0.8F0.2,thin_film,unknown,SmFeAsO0.8F0.2_15K,55.0,86.0,15.0,0.9999999999999999,19853.49351924813,elsevier_10.1016_j.physc.2009.05.098_SmFeAsO_MO_SHPM_2-40K,Wide-to-long converted from user digitization elsevier_10.1016_j.physc.2009.05.098_SmFeAsO_MO_SHPM_2-40K.csv; series_label=SmFeAsO0.8F0.2_15K; scan_direction=H,H,15.0,"H x 0.1, Jc x 1","H (kOe), 0 to 50"
elsevier_10.1016_j.physc.2009.05.098,SmFeAsO0.8F0.2,thin_film,unknown,SmFeAsO0.8F0.2_20K,55.0,86.0,20.0,1.0091743119266054,14781.453384360286,elsevier_10.1016_j.physc.2009.05.098_SmFeAsO_MO_SHPM_2-40K,Wide-to-long converted from user digitization elsevier_10.1016_j.physc.2009.05.098_SmFeAsO_MO_SHPM_2-40K.csv; series_label=SmFeAsO0.8F0.2_20K; scan_direction=H,H,20.0,"H x 0.1, Jc x 1","H (kOe), 0 to 50"
elsevier_10.1016_j.physc.2009.05.098,SmFeAsO0.8F0.2,thin_film,unknown,SmFeAsO0.8F0.2_25K,55.0,86.0,25.0,1.0091743119266054,9624.1207855991,elsevier_10.1016_j.physc.2009.05.098_SmFeAsO_MO_SHPM_2-40K,Wide-to-long converted from user digitization elsevier_10.1016_j.physc.2009.05.098_SmFeAsO_MO_SHPM_2-40K.csv; series_label=SmFeAsO0.8F0.2_25K; scan_direction=H,H,25.0,"H x 0.1, Jc x 1","H (kOe), 0 to 50"
elsevier_10.1016_j.physc.2009.05.098,SmFeAsO0.8F0.2,thin_film,unknown,SmFeAsO0.8F0.2_30K,55.0,86.0,30.0,1.0091743119266054,5193.66830265126,elsevier_10.1016_j.physc.2009.05.098_SmFeAsO_MO_SHPM_2-40K,Wide-to-long converted from user digitization elsevier_10.1016_j.physc.2009.05.098_SmFeAsO_MO_SHPM_2-40K.csv; series_label=SmFeAsO0.8F0.2_30K; scan_direction=H,H,30.0,"H x 0.1, Jc x 1","H (kOe), 0 to 50"
elsevier_10.1016_j.physc.2009.05.098,SmFeAsO0.8F0.2,thin_film,unknown,SmFeAsO0.8F0.2_35K,55.0,86.0,35.0,0.8899082568807339,1220.4569435387173,elsevier_10.1016_j.physc.2009.05.098_SmFeAsO_MO_SHPM_2-40K,Wide-to-long converted from user digitization elsevier_10.1016_j.physc.2009.05.098_SmFeAsO_MO_SHPM_2-40K.csv; series_label=SmFeAsO0.8F0.2_35K; scan_direction=H,H,35.0,"H x 0.1, Jc x 1","H (kOe), 0 to 50"
