Repository: prachetpoddar/HT10016-critical-current-prediction

# Substructure-conditional critical current density prediction

Data and analysis code for manuscript HT10016, submitted to *PRX Intelligence*.

Poddar, Chowdhury and Hossain, *Substructure-Conditional Critical Current Density
Prediction from Heterogeneous Superconductor Literature*.

Every count, ratio, figure and validation result in the manuscript and the
Supplemental Material is produced by the code here from the tables here. Where
the paper applies a screen at the reporting layer rather than inside the
dispatch routine, that screen is written out in `audit/`, so no printed number
depends on a step that exists only in the prose.

File: data/reextraction/physc_2011_02_004_field_axis_refit.csv
fixed_axis_value,n_pts,Hc2_source,Hc2_T_used,H_axis_range_normalized,beta,SE_beta,log_Jc_partial,provenance
7.0,49,Tier_3_literature_default,120.0,0.1217,7.2392,1.7053,5.86,literature default
7.0,49,Tier_1_paper_Hirr,23.931,0.6101,0.9829,0.2629,5.8429,arXiv 1002.0208 FIG.7 / Eq.(5)
10.0,62,Tier_3_literature_default,120.0,0.1186,3.4941,1.5171,5.5597,literature default
10.0,62,Tier_1_paper_Hirr,20.8087,0.6839,0.3515,0.1857,5.547,arXiv 1002.0208 FIG.7 / Eq.(5)
15.0,55,Tier_3_literature_default,120.0,0.1169,2.9874,1.2495,5.2577,literature default
15.0,55,Tier_1_paper_Hirr,16.0116,0.8758,0.2219,0.0853,5.2514,arXiv 1002.0208 FIG.7 / Eq.(5)
20.0,56,Tier_3_literature_default,120.0,0.1165,5.215,1.0209,4.9856,literature default
20.0,50,Tier_1_paper_Hirr,11.7443,0.9577,0.0932,0.0519,4.9585,arXiv 1002.0208 FIG.7 / Eq.(5)
25.0,65,Tier_3_literature_default,120.0,0.1162,10.8227,1.1709,4.7642,literature default
25.0,48,Tier_1_paper_Hirr,8.0367,0.9472,-0.0022,0.0715,4.6916,arXiv 1002.0208 FIG.7 / Eq.(5)
30.0,69,Tier_3_literature_default,120.0,0.0662,29.7358,2.1874,4.5414,literature default
30.0,52,Tier_1_paper_Hirr,4.9282,0.9583,0.2756,0.08,4.4591,arXiv 1002.0208 FIG.7 / Eq.(5)

File: data/reextraction/physc_2009_05_098_unit_repaired.csv (part 2 of 3)
arxiv_id,compound_formula,sample_form,synthesis_method,doping_or_composition,tc_K,hc2_T,temperature_K,field_T,Jc_A_per_cm2,figure_id,notes,primary_scan_direction,fixed_axis_value,repair,printed_axis
elsevier_10.1016_j.physc.2009.05.098,SmFeAsO0.8F0.2,thin_film,unknown,SmFeAsO0.8F0.2_2K,55.0,86.0,2.0,1.2110091743119265,179024.22966311252,elsevier_10.1016_j.physc.2009.05.098_SmFeAsO_MO_SHPM_2-40K,Wide-to-long converted from user digitization elsevier_10.1016_j.physc.2009.05.098_SmFeAsO_MO_SHPM_2-40K.csv; series_label=SmFeAsO0.8F0.2_2K; scan_direction=H,H,2.0,"H x 0.1, Jc x 1","H (kOe), 0 to 50"
elsevier_10.1016_j.physc.2009.05.098,SmFeAsO0.8F0.2,thin_film,unknown,SmFeAsO0.8F0.2_5K,55.0,86.0,5.0,1.2110091743119265,84486.7658246397,elsevier_10.1016_j.physc.2009.05.098_SmFeAsO_MO_SHPM_2-40K,Wide-to-long converted from user digitization elsevier_10.1016_j.physc.2009.05.098_SmFeAsO_MO_SHPM_2-40K.csv; series_label=SmFeAsO0.8F0.2_5K; scan_direction=H,H,5.0,"H x 0.1, Jc x 1","H (kOe), 0 to 50"
elsevier_10.1016_j.physc.2009.05.098,SmFeAsO0.8F0.2,thin_film,unknown,SmFeAsO0.8F0.2_10K,55.0,86.0,10.0,2.7981651376146783,30492.49853665432,elsevier_10.1016_j.physc.2009.05.098_SmFeAsO_MO_SHPM_2-40K,Wide-to-long converted from user digitization elsevier_10.1016_j.physc.2009.05.098_SmFeAsO_MO_SHPM_2-40K.csv; series_label=SmFeAsO0.8F0.2_10K; scan_direction=H,H,10.0,"H x 0.1, Jc x 1","H (kOe), 0 to 50"
elsevier_10.1016_j.physc.2009.05.098,SmFeAsO0.8F0.2,thin_film,unknown,SmFeAsO0.8F0.2_15K,55.0,86.0,15.0,1.1926605504587153,19853.49351924813,elsevier_10.1016_j.physc.2009.05.098_SmFeAsO_MO_SHPM_2-40K,Wide-to-long converted from user digitization elsevier_10.1016_j.physc.2009.05.098_SmFeAsO_MO_SHPM_2-40K.csv; series_label=SmFeAsO0.8F0.2_15K; scan_direction=H,H,15.0,"H x 0.1, Jc x 1","H (kOe), 0 to 50"
elsevier_10.1016_j.physc.2009.05.098,SmFeAsO0.8F0.2,thin_film,unknown,SmFeAsO0.8F0.2_20K,55.0,86.0,20.0,1.2018348623853212,14009.49978673341,elsevier_10.1016_j.physc.2009.05.098_SmFeAsO_MO_SHPM_2-40K,Wide-to-long converted from user digitization elsevier_10.1016_j.physc.2009.05.098_SmFeAsO_MO_SHPM_2-40K.csv; series_label=SmFeAsO0.8F0.2_20K; scan_direction=H,H,20.0,"H x 0.1, Jc x 1","H (kOe), 0 to 50"
elsevier_10.1016_j.physc.2009.05.098,SmFeAsO0.8F0.2,thin_film,unknown,SmFeAsO0.8F0.2_25K,55.0,86.0,25.0,1.2018348623853212,8880.129540303828,elsevier_10.1016_j.physc.2009.05.098_SmFeAsO_MO_SHPM_2-40K,Wide-to-long converted from user digitization elsevier_10.1016_j.physc.2009.05.098_SmFeAsO_MO_SHPM_2-40K.csv; series_label=SmFeAsO0.8F0.2_25K; scan_direction=H,H,25.0,"H x 0.1, Jc x 1","H (kOe), 0 to 50"
elsevier_10.1016_j.physc.2009.05.098,SmFeAsO0.8F0.2,thin_film,unknown,SmFeAsO0.8F0.2_30K,55.0,86.0,30.0,1.2018348623853212,4079.894363248243,elsevier_10.1016_j.physc.2009.05.098_SmFeAsO_MO_SHPM_2-40K,Wide-to-long converted from user digitization elsevier_10.1016_j.physc.2009.05.098_SmFeAsO_MO_SHPM_2-40K.csv; series_label=SmFeAsO0.8F0.2_30K; scan_direction=H,H,30.0,"H x 0.1, Jc x 1","H (kOe), 0 to 50"
elsevier_10.1016_j.physc.2009.05.098,SmFeAsO0.8F0.2,thin_film,unknown,SmFeAsO0.8F0.2_35K,55.0,86.0,35.0,1.0091743119266054,1096.310173454265,elsevier_10.1016_j.physc.2009.05.098_SmFeAsO_MO_SHPM_2-40K,Wide-to-long converted from user digitization elsevier_10.1016_j.physc.2009.05.098_SmFeAsO_MO_SHPM_2-40K.csv; series_label=SmFeAsO0.8F0.2_35K; scan_direction=H,H,35.0,"H x 0.1, Jc x 1","H (kOe), 0 to 50"
elsevier_10.1016_j.physc.2009.05.098,SmFeAsO0.8F0.2,thin_film,unknown,SmFeAsO0.8F0.2_2K,55.0,86.0,2.0,1.4036697247706424,174286.8252725594,elsevier_10.1016_j.physc.2009.05.098_SmFeAsO_MO_SHPM_2-40K,Wide-to-long converted from user digitization elsevier_10.1016_j.physc.2009.05.098_SmFeAsO_MO_SHPM_2-40K.csv; series_label=SmFeAsO0.8F0.2_2K; scan_direction=H,H,2.0,"H x 0.1, Jc x 1","H (kOe), 0 to 50"
elsevier_10.1016_j.physc.2009.05.098,SmFeAsO0.8F0.2,thin_film,unknown,SmFeAsO0.8F0.2_5K,55.0,86.0,5.0,1.394495412844037,77955.52878832776,elsevier_10.1016_j.physc.2009.05.098_SmFeAsO_MO_SHPM_2-40K,Wide-to-long converted from user digitization elsevier_10.1016_j.physc.2009.05.098_SmFeAsO_MO_SHPM_2-40K.csv; series_label=SmFeAsO0.8F0.2_5K; scan_direction=H,H,5.0,"H x 0.1, Jc x 1","H (kOe), 0 to 50"
elsevier_10.1016_j.physc.2009.05.098,SmFeAsO0.8F0.2,thin_film,unknown,SmFeAsO0.8F0.2_10K,55.0,86.0,10.0,3.0091743119266052,30492.49853665432,elsevier_10.1016_j.physc.2009.05.098_SmFeAsO_MO_SHPM_2-40K,Wide-to-long converted from user digitization elsevier_10.1016_j.physc.2009.05.098_SmFeAsO_MO_SHPM_2-40K.csv; series_label=SmFeAsO0.8F0.2_10K; scan_direction=H,H,10.0,"H x 0.1, Jc x 1","H (kOe), 0 to 50"
elsevier_10.1016_j.physc.2009.05.098,SmFeAsO0.8F0.2,thin_film,unknown,SmFeAsO0.8F0.2_15K,55.0,86.0,15.0,1.4036697247706424,20393.144334614222,elsevier_10.1016_j.physc.2009.05.098_SmFeAsO_MO_SHPM_2-40K,Wide-to-long converted from user digitization elsevier_10.1016_j.physc.2009.05.098_SmFeAsO_MO_SHPM_2-40K.csv; series_label=SmFeAsO0.8F0.2_15K; scan_direction=H,H,15.0,"H x 0.1, Jc x 1","H (kOe), 0 to 50"
elsevier_10.1016_j.physc.2009.05.098,SmFeAsO0.8F0.2,thin_film,unknown,SmFeAsO0.8F0.2_20K,55.0,86.0,20.0,1.4036697247706424,13638.77529919328,elsevier_10.1016_j.physc.2009.05.098_SmFeAsO_MO_SHPM_2-40K,Wide-to-long converted from user digitization elsevier_10.1016_j.physc.2009.05.098_SmFeAsO_MO_SHPM_2-40K.csv; series_label=SmFeAsO0.8F0.2_20K; scan_direction=H,H,20.0,"H x 0.1, Jc x 1","H (kOe), 0 to 50"
elsevier_10.1016_j.physc.2009.05.098,SmFeAsO0.8F0.2,thin_film,unknown,SmFeAsO0.8F0.2_25K,55.0,86.0,25.0,1.394495412844037,8416.369464228812,elsevier_10.1016_j.physc.2009.05.098_SmFeAsO_MO_SHPM_2-40K,Wide-to-long converted from user digitization elsevier_10.1016_j.physc.2009.05.098_SmFeAsO_MO_SHPM_2-40K.csv; series_label=SmFeAsO0.8F0.2_25K; scan_direction=H,H,25.0,"H x 0.1, Jc x 1","H (kOe), 0 to 50"
elsevier_10.1016_j.physc.2009.05.098,SmFeAsO0.8F0.2,thin_film,unknown,SmFeAsO0.8F0.2_30K,55.0,86.0,30.0,1.4036697247706424,3037.5897463587585,elsevier_10.1016_j.physc.2009.05.098_SmFeAsO_MO_SHPM_2-40K,Wide-to-long converted from user digitization elsevier_10.1016_j.physc.2009.05.098_SmFeAsO_MO_SHPM_2-40K.csv; series_label=SmFeAsO0.8F0.2_30K; scan_direction=H,H,30.0,"H x 0.1, Jc x 1","H (kOe), 0 to 50"
elsevier_10.1016_j.physc.2009.05.098,SmFeAsO0.8F0.2,thin_film,unknown,SmFeAsO0.8F0.2_35K,55.0,86.0,35.0,1.2018348623853212,733.2036623985961,elsevier_10.1016_j.physc.2009.05.098_SmFeAsO_MO_SHPM_2-40K,Wide-to-long converted from user digitization elsevier_10.1016_j.physc.2009.05.098_SmFeAsO_MO_SHPM_2-40K.csv; series_label=SmFeAsO0.8F0.2_35K; scan_direction=H,H,35.0,"H x 0.1, Jc x 1","H (kOe), 0 to 50"
elsevier_10.1016_j.physc.2009.05.098,SmFeAsO0.8F0.2,thin_film,unknown,SmFeAsO0.8F0.2_2K,55.0,86.0,2.0,1.6238532110091741,179024.22966311252,elsevier_10.1016_j.physc.2009.05.098_SmFeAsO_MO_SHPM_2-40K,Wide-to-long converted from user digitization elsevier_10.1016_j.physc.2009.05.098_SmFeAsO_MO_SHPM_2-40K.csv; series_label=SmFeAsO0.8F0.2_2K; scan_direction=H,H,2.0,"H x 0.1, Jc x 1","H (kOe), 0 to 50"
elsevier_10.1016_j.physc.2009.05.098,SmFeAsO0.8F0.2,thin_film,unknown,SmFeAsO0.8F0.2_5K,55.0,86.0,5.0,1.6146788990825685,73884.34246190553,elsevier_10.1016_j.physc.2009.05.098_SmFeAsO_MO_SHPM_2-40K,Wide-to-long converted from user digitization elsevier_10.1016_j.physc.2009.05.098_SmFeAsO_MO_SHPM_2-40K.csv; series_label=SmFeAsO0.8F0.2_5K; scan_direction=H,H,5.0,"H x 0.1, Jc x 1","H (kOe), 0 to 50"
elsevier_10.1016_j.physc.2009.05.098,SmFeAsO0.8F0.2,thin_film,unknown,SmFeAsO0.8F0.2_10K,55.0,86.0,10.0,3.4036697247706416,30492.49853665432,elsevier_10.1016_j.physc.2009.05.098_SmFeAsO_MO_SHPM_2-40K,Wide-to-long converted from user digitization elsevier_10.1016_j.physc.2009.05.098_SmFeAsO_MO_SHPM_2-40K.csv; series_label=SmFeAsO0.8F0.2_10K; scan_direction=H,H,10.0,"H x 0.1, Jc x 1","H (kOe), 0 to 50"
elsevier_10.1016_j.physc.2009.05.098,SmFeAsO0.8F0.2,thin_film,unknown,SmFeAsO0.8F0.2_15K,55.0,86.0,15.0,1.6055045871559628,20393.144334614222,elsevier_10.1016_j.physc.2009.05.098_SmFeAsO_MO_SHPM_2-40K,Wide-to-long converted from user digitization elsevier_10.1016_j.physc.2009.05.098_SmFeAsO_MO_SHPM_2-40K.csv; series_label=SmFeAsO0.8F0.2_15K; scan_direction=H,H,15.0,"H x 0.1, Jc x 1","H (kOe), 0 to 50"
elsevier_10.1016_j.physc.2009.05.098,SmFeAsO0.8F0.2,thin_film,unknown,SmFeAsO0.8F0.2_20K,55.0,86.0,20.0,1.6055045871559628,13277.861058111204,elsevier_10.1016_j.physc.2009.05.098_SmFeAsO_MO_SHPM_2-40K,Wide-to-long converted from user digitization elsevier_10.1016_j.physc.2009.05.098_SmFeAsO_MO_SHPM_2-40K.csv; series_label=SmFeAsO0.8F0.2_20K; scan_direction=H,H,20.0,"H x 0.1, Jc x 1","H (kOe), 0 to 50"
elsevier_10.1016_j.physc.2009.05.098,SmFeAsO0.8F0.2,thin_film,unknown,SmFeAsO0.8F0.2_25K,55.0,86.0,25.0,1.6055045871559628,7976.829013237524,elsevier_10.1016_j.physc.2009.05.098_SmFeAsO_MO_SHPM_2-40K,Wide-to-long converted from user digitization elsevier_10.1016_j.physc.2009.05.098_SmFeAsO_MO_SHPM_2-40K.csv; series_label=SmFeAsO0.8F0.2_25K; scan_direction=H,H,25.0,"H x 0.1, Jc x 1","H (kOe), 0 to 50"
elsevier_10.1016_j.physc.2009.05.098,SmFeAsO0.8F0.2,thin_film,unknown,SmFeAsO0.8F0.2_30K,55.0,86.0,30.0,1.6146788990825685,3037.5897463587585,elsevier_10.1016_j.physc.2009.05.098_SmFeAsO_MO_SHPM_2-40K,Wide-to-long converted from user digitization elsevier_10.1016_j.physc.2009.05.098_SmFeAsO_MO_SHPM_2-40K.csv; series_label=SmFeAsO0.8F0.2_30K; scan_direction=H,H,30.0,"H x 0.1, Jc x 1","H (kOe), 0 to 50"
elsevier_10.1016_j.physc.2009.05.098,SmFeAsO0.8F0.2,thin_film,unknown,SmFeAsO0.8F0.2_35K,55.0,86.0,35.0,1.394495412844037,545.8896061028115,elsevier_10.1016_j.physc.2009.05.098_SmFeAsO_MO_SHPM_2-40K,Wide-to-long converted from user digitization elsevier_10.1016_j.physc.2009.05.098_SmFeAsO_MO_SHPM_2-40K.csv; series_label=SmFeAsO0.8F0.2_35K; scan_direction=H,H,35.0,"H x 0.1, Jc x 1","H (kOe), 0 to 50"
elsevier_10.1016_j.physc.2009.05.098,SmFeAsO0.8F0.2,thin_film,unknown,SmFeAsO0.8F0.2_2K,55.0,86.0,2.0,1.788990825688073,165184.78785515143,elsevier_10.1016_j.physc.2009.05.098_SmFeAsO_MO_SHPM_2-40K,Wide-to-long converted from user digitization elsevier_10.1016_j.physc.2009.05.098_SmFeAsO_MO_SHPM_2-40K.csv; series_label=SmFeAsO0.8F0.2_2K; scan_direction=H,H,2.0,"H x 0.1, Jc x 1","H (kOe), 0 to 50"
elsevier_10.1016_j.physc.2009.05.098,SmFeAsO0.8F0.2,thin_film,unknown,SmFeAsO0.8F0.2_5K,55.0,86.0,5.0,1.81651376146789,71929.18807285535,elsevier_10.1016_j.physc.2009.05.098_SmFeAsO_MO_SHPM_2-40K,Wide-to-long converted from user digitization elsevier_10.1016_j.physc.2009.05.098_SmFeAsO_MO_SHPM_2-40K.csv; series_label=SmFeAsO0.8F0.2_5K; scan_direction=H,H,5.0,"H x 0.1, Jc x 1","H (kOe), 0 to 50"
elsevier_10.1016_j.physc.2009.05.098,SmFeAsO0.8F0.2,thin_film,unknown,SmFeAsO0.8F0.2_10K,55.0,86.0,10.0,3.614678899082568,29685.594930822277,elsevier_10.1016_j.physc.2009.05.098_SmFeAsO_MO_SHPM_2-40K,Wide-to-long converted from user digitization elsevier_10.1016_j.physc.2009.05.098_SmFeAsO_MO_SHPM_2-40K.csv; series_label=SmFeAsO0.8F0.2_10K; scan_direction=H,H,10.0,"H x 0.1, Jc x 1","H (kOe), 0 to 50"
elsevier_10.1016_j.physc.2009.05.098,SmFeAsO0.8F0.2,thin_film,unknown,SmFeAsO0.8F0.2_15K,55.0,86.0,15.0,1.807339449541284,19853.49351924813,elsevier_10.1016_j.physc.2009.05.098_SmFeAsO_MO_SHPM_2-40K,Wide-to-long converted from user digitization elsevier_10.1016_j.physc.2009.05.098_SmFeAsO_MO_SHPM_2-40K.csv; series_label=SmFeAsO0.8F0.2_15K; scan_direction=H,H,15.0,"H x 0.1, Jc x 1","H (kOe), 0 to 50"
elsevier_10.1016_j.physc.2009.05.098,SmFeAsO0.8F0.2,thin_film,unknown,SmFeAsO0.8F0.2_20K,55.0,86.0,20.0,1.807339449541284,12251.417957120244,elsevier_10.1016_j.physc.2009.05.098_SmFeAsO_MO_SHPM_2-40K,Wide-to-long converted from user digitization elsevier_10.1016_j.physc.2009.05.098_SmFeAsO_MO_SHPM_2-40K.csv; series_label=SmFeAsO0.8F0.2_20K; scan_direction=H,H,20.0,"H x 0.1, Jc x 1","H (kOe), 0 to 50"
elsevier_10.1016_j.physc.2009.05.098,SmFeAsO0.8F0.2,thin_film,unknown,SmFeAsO0.8F0.2_25K,55.0,86.0,25.0,1.807339449541284,6791.203672171308,elsevier_10.1016_j.physc.2009.05.098_SmFeAsO_MO_SHPM_2-40K,Wide-to-long converted from user digitization elsevier_10.1016_j.physc.2009.05.098_SmFeAsO_MO_SHPM_2-40K.csv; series_label=SmFeAsO0.8F0.2_25K; scan_direction=H,H,25.0,"H x 0.1, Jc x 1","H (kOe), 0 to 50"
elsevier_10.1016_j.physc.2009.05.098,SmFeAsO0.8F0.2,thin_film,unknown,SmFeAsO0.8F0.2_30K,55.0,86.0,30.0,1.807339449541284,2728.601413875133,elsevier_10.1016_j.physc.2009.05.098_SmFeAsO_MO_SHPM_2-40K,Wide-to-long converted from user digitization elsevier_10.1016_j.physc.2009.05.098_SmFeAsO_MO_SHPM_2-40K.csv; series_label=SmFeAsO0.8F0.2_30K; scan_direction=H,H,30.0,"H x 0.1, Jc x 1","H (kOe), 0 to 50"
elsevier_10.1016_j.physc.2009.05.098,SmFeAsO0.8F0.2,thin_film,unknown,SmFeAsO0.8F0.2_35K,55.0,86.0,35.0,1.6055045871559628,417.47673620521584,elsevier_10.1016_j.physc.2009.05.098_SmFeAsO_MO_SHPM_2-40K,Wide-to-long converted from user digitization elsevier_10.1016_j.physc.2009.05.098_SmFeAsO_MO_SHPM_2-40K.csv; series_label=SmFeAsO0.8F0.2_35K; scan_direction=H,H,35.0,"H x 0.1, Jc x 1","H (kOe), 0 to 50"
elsevier_10.1016_j.physc.2009.05.098,SmFeAsO0.8F0.2,thin_film,unknown,SmFeAsO0.8F0.2_2K,55.0,86.0,2.0,2.009174311926605,160813.6078159457,elsevier_10.1016_j.physc.2009.05.098_SmFeAsO_MO_SHPM_2-40K,Wide-to-long converted from user digitization elsevier_10.1016_j.physc.2009.05.098_SmFeAsO_MO_SHPM_2-40K.csv; series_label=SmFeAsO0.8F0.2_2K; scan_direction=H,H,2.0,"H x 0.1, Jc x 1","H (kOe), 0 to 50"
elsevier_10.1016_j.physc.2009.05.098,SmFeAsO0.8F0.2,thin_film,unknown,SmFeAsO0.8F0.2_5K,55.0,86.0,5.0,2.009174311926605,70025.77169158393,elsevier_10.1016_j.physc.2009.05.098_SmFeAsO_MO_SHPM_2-40K,Wide-to-long converted from user digitization elsevier_10.1016_j.physc.2009.05.098_SmFeAsO_MO_SHPM_2-40K.csv; series_label=SmFeAsO0.8F0.2_5K; scan_direction=H,H,5.0,"H x 0.1, Jc x 1","H (kOe), 0 to 50"
elsevier_10.1016_j.physc.2009.05.098,SmFeAsO0.8F0.2,thin_film,unknown,SmFeAsO0.8F0.2_10K,55.0,86.0,10.0,3.8165137614678892,29685.594930822277,elsevier_10.1016_j.physc.2009.05.098_SmFeAsO_MO_SHPM_2-40K,Wide-to-long converted from user digitization elsevier_10.1016_j.physc.2009.05.098_SmFeAsO_MO_SHPM_2-40K.csv; series_label=SmFeAsO0.8F0.2_10K; scan_direction=H,H,10.0,"H x 0.1, Jc x 1","H (kOe), 0 to 50"
elsevier_10.1016_j.physc.2009.05.098,SmFeAsO0.8F0.2,thin_film,unknown,SmFeAsO0.8F0.2_15K,55.0,86.0,15.0,2.0,18816.65530387607,elsevier_10.1016_j.physc.2009.05.098_SmFeAsO_MO_SHPM_2-40K,Wide-to-long converted from user digitization elsevier_10.1016_j.physc.2009.05.098_SmFeAsO_MO_SHPM_2-40K.csv; series_label=SmFeAsO0.8F0.2_15K; scan_direction=H,H,15.0,"H x 0.1, Jc x 1","H (kOe), 0 to 50"
elsevier_10.1016_j.physc.2009.05.098,SmFeAsO0.8F0.2,thin_film,unknown,SmFeAsO0.8F0.2_20K,55.0,86.0,20.0,2.0,11927.216471490134,elsevier_10.1016_j.physc.2009.05.098_SmFeAsO_MO_SHPM_2-40K,Wide-to-long converted from user digitization elsevier_10.1016_j.physc.2009.05.098_SmFeAsO_MO_SHPM_2-40K.csv; series_label=SmFeAsO0.8F0.2_20K; scan_direction=H,H,20.0,"H x 0.1, Jc x 1","H (kOe), 0 to 50"
elsevier_10.1016_j.physc.2009.05.098,SmFeAsO0.8F0.2,thin_film,unknown,SmFeAsO0.8F0.2_25K,55.0,86.0,25.0,2.0,6436.536646498691,elsevier_10.1016_j.physc.2009.05.098_SmFeAsO_MO_SHPM_2-40K,Wide-to-long converted from user digitization elsevier_10.1016_j.physc.2009.05.098_SmFeAsO_MO_SHPM_2-40K.csv; series_label=SmFeAsO0.8F0.2_25K; scan_direction=H,H,25.0,"H x 0.1, Jc x 1","H (kOe), 0 to 50"
elsevier_10.1016_j.physc.2009.05.098,SmFeAsO0.8F0.2,thin_film,unknown,SmFeAsO0.8F0.2_30K,55.0,86.0,30.0,2.0,2086.736219071713,elsevier_10.1016_j.physc.2009.05.098_SmFeAsO_MO_SHPM_2-40K,Wide-to-long converted from user digitization elsevier_10.1016_j.physc.2009.05.098_SmFeAsO_MO_SHPM_2-40K.csv; series_label=SmFeAsO0.8F0.2_30K; scan_direction=H,H,30.0,"H x 0.1, Jc x 1","H (kOe), 0 to 50"
elsevier_10.1016_j.physc.2009.05.098,SmFeAsO0.8F0.2,thin_film,unknown,SmFeAsO0.8F0.2_35K,55.0,86.0,35.0,1.807339449541284,264.6238305436302,elsevier_10.1016_j.physc.2009.05.098_SmFeAsO_MO_SHPM_2-40K,Wide-to-long converted from user digitization elsevier_10.1016_j.physc.2009.05.098_SmFeAsO_MO_SHPM_2-40K.csv; series_label=SmFeAsO0.8F0.2_35K; scan_direction=H,H,35.0,"H x 0.1, Jc x 1","H (kOe), 0 to 50"
elsevier_10.1016_j.physc.2009.05.098,SmFeAsO0.8F0.2,thin_film,unknown,SmFeAsO0.8F0.2_2K,55.0,86.0,2.0,2.201834862385321,152415.20206565422,elsevier_10.1016_j.physc.2009.05.098_SmFeAsO_MO_SHPM_2-40K,Wide-to-long converted from user digitization elsevier_10.1016_j.physc.2009.05.098_SmFeAsO_MO_SHPM_2-40K.csv; series_label=SmFeAsO0.8F0.2_2K; scan_direction=H,H,2.0,"H x 0.1, Jc x 1","H (kOe), 0 to 50"
elsevier_10.1016_j.physc.2009.05.098,SmFeAsO0.8F0.2,thin_film,unknown,SmFeAsO0.8F0.2_5K,55.0,86.0,5.0,2.201834862385321,70025.77169158393,elsevier_10.1016_j.physc.2009.05.098_SmFeAsO_MO_SHPM_2-40K,Wide-to-long converted from user digitization elsevier_10.1016_j.physc.2009.05.098_SmFeAsO_MO_SHPM_2-40K.csv; series_label=SmFeAsO0.8F0.2_5K; scan_direction=H,H,5.0,"H x 0.1, Jc x 1","H (kOe), 0 to 50"
elsevier_10.1016_j.physc.2009.05.098,SmFeAsO0.8F0.2,thin_film,unknown,SmFeAsO0.8F0.2_10K,55.0,86.0,10.0,4.009174311926605,29685.594930822277,elsevier_10.1016_j.physc.2009.05.098_SmFeAsO_MO_SHPM_2-40K,Wide-to-long converted from user digitization elsevier_10.1016_j.physc.2009.05.098_SmFeAsO_MO_SHPM_2-40K.csv; series_label=SmFeAsO0.8F0.2_10K; scan_direction=H,H,10.0,"H x 0.1, Jc x 1","H (kOe), 0 to 50"
elsevier_10.1016_j.physc.2009.05.098,SmFeAsO0.8F0.2,thin_film,unknown,SmFeAsO0.8F0.2_15K,55.0,86.0,15.0,2.192660550458715,18816.65530387607,elsevier_10.1016_j.physc.2009.05.098_SmFeAsO_MO_SHPM_2-40K,Wide-to-long converted from user digitization elsevier_10.1016_j.physc.2009.05.098_SmFeAsO_MO_SHPM_2-40K.csv; series_label=SmFeAsO0.8F0.2_15K; scan_direction=H,H,15.0,"H x 0.1, Jc x 1","H (kOe), 0 to 50"
elsevier_10.1016_j.physc.2009.05.098,SmFeAsO0.8F0.2,thin_film,unknown,SmFeAsO0.8F0.2_20K,55.0,86.0,20.0,2.192660550458715,11927.216471490134,elsevier_10.1016_j.physc.2009.05.098_SmFeAsO_MO_SHPM_2-40K,Wide-to-long converted from user digitization elsevier_10.1016_j.physc.2009.05.098_SmFeAsO_MO_SHPM_2-40K.csv; series_label=SmFeAsO0.8F0.2_20K; scan_direction=H,H,20.0,"H x 0.1, Jc x 1","H (kOe), 0 to 50"
elsevier_10.1016_j.physc.2009.05.098,SmFeAsO0.8F0.2,thin_film,unknown,SmFeAsO0.8F0.2_25K,55.0,86.0,25.0,2.2110091743119265,5938.961125399364,elsevier_10.1016_j.physc.2009.05.098_SmFeAsO_MO_SHPM_2-40K,Wide-to-long converted from user digitization elsevier_10.1016_j.physc.2009.05.098_SmFeAsO_MO_SHPM_2-40K.csv; series_label=SmFeAsO0.8F0.2_25K; scan_direction=H,H,25.0,"H x 0.1, Jc x 1","H (kOe), 0 to 50"
elsevier_10.1016_j.physc.2009.05.098,SmFeAsO0.8F0.2,thin_film,unknown,SmFeAsO0.8F0.2_30K,55.0,86.0,30.0,2.192660550458715,1729.5645374871117,elsevier_10.1016_j.physc.2009.05.098_SmFeAsO_MO_SHPM_2-40K,Wide-to-long converted from user digitization elsevier_10.1016_j.physc.2009.05.098_SmFeAsO_MO_SHPM_2-40K.csv; series_label=SmFeAsO0.8F0.2_30K; scan_direction=H,H,30.0,"H x 0.1, Jc x 1","H (kOe), 0 to 50"
elsevier_10.1016_j.physc.2009.05.098,SmFeAsO0.8F0.2,thin_film,unknown,SmFeAsO0.8F0.2_35K,55.0,86.0,35.0,2.0,279.2051732836048,elsevier_10.1016_j.physc.2009.05.098_SmFeAsO_MO_SHPM_2-40K,Wide-to-long converted from user digitization elsevier_10.1016_j.physc.2009.05.098_SmFeAsO_MO_SHPM_2-40K.csv; series_label=SmFeAsO0.8F0.2_35K; scan_direction=H,H,35.0,"H x 0.1, Jc x 1","H (kOe), 0 to 50"
elsevier_10.1016_j.physc.2009.05.098,SmFeAsO0.8F0.2,thin_film,unknown,SmFeAsO0.8F0.2_2K,55.0,86.0,2.0,2.412844036697248,140632.7672320811,elsevier_10.1016_j.physc.2009.05.098_SmFeAsO_MO_SHPM_2-40K,Wide-to-long converted from user digitization elsevier_10.1016_j.physc.2009.05.098_SmFeAsO_MO_SHPM_2-40K.csv; series_label=SmFeAsO0.8F0.2_2K; scan_direction=H,H,2.0,"H x 0.1, Jc x 1","H (kOe), 0 to 50"
elsevier_10.1016_j.physc.2009.05.098,SmFeAsO0.8F0.2,thin_film,unknown,SmFeAsO0.8F0.2_5K,55.0,86.0,5.0,2.422018348623853,66368.71274221757,elsevier_10.1016_j.physc.2009.05.098_SmFeAsO_MO_SHPM_2-40K,Wide-to-long converted from user digitization elsevier_10.1016_j.physc.2009.05.098_SmFeAsO_MO_SHPM_2-40K.csv; series_label=SmFeAsO0.8F0.2_5K; scan_direction=H,H,5.0,"H x 0.1, Jc x 1","H (kOe), 0 to 50"
elsevier_10.1016_j.physc.2009.05.098,SmFeAsO0.8F0.2,thin_film,unknown,SmFeAsO0.8F0.2_10K,55.0,86.0,10.0,4.412844036697247,29685.594930822277,elsevier_10.1016_j.physc.2009.05.098_SmFeAsO_MO_SHPM_2-40K,Wide-to-long converted from user digitization elsevier_10.1016_j.physc.2009.05.098_SmFeAsO_MO_SHPM_2-40K.csv; series_label=SmFeAsO0.8F0.2_10K; scan_direction=H,H,10.0,"H x 0.1, Jc x 1","H (kOe), 0 to 50"
elsevier_10.1016_j.physc.2009.05.098,SmFeAsO0.8F0.2,thin_film,unknown,SmFeAsO0.8F0.2_15K,55.0,86.0,15.0,2.412844036697248,18816.65530387607,elsevier_10.1016_j.physc.2009.05.098_SmFeAsO_MO_SHPM_2-40K,Wide-to-long converted from user digitization elsevier_10.1016_j.physc.2009.05.098_SmFeAsO_MO_SHPM_2-40K.csv; series_label=SmFeAsO0.8F0.2_15K; scan_direction=H,H,15.0,"H x 0.1, Jc x 1","H (kOe), 0 to 50"
elsevier_10.1016_j.physc.2009.05.098,SmFeAsO0.8F0.2,thin_film,unknown,SmFeAsO0.8F0.2_20K,55.0,86.0,20.0,2.403669724770641,11304.323889453295,elsevier_10.1016_j.physc.2009.05.098_SmFeAsO_MO_SHPM_2-40K,Wide-to-long converted from user digitization elsevier_10.1016_j.physc.2009.05.098_SmFeAsO_MO_SHPM_2-40K.csv; series_label=SmFeAsO0.8F0.2_20K; scan_direction=H,H,20.0,"H x 0.1, Jc x 1","H (kOe), 0 to 50"
elsevier_10.1016_j.physc.2009.05.098,SmFeAsO0.8F0.2,thin_film,unknown,SmFeAsO0.8F0.2_25K,55.0,86.0,25.0,2.412844036697248,5628.802016703802,elsevier_10.1016_j.physc.2009.05.098_SmFeAsO_MO_SHPM_2-40K,Wide-to-long converted from user digitization elsevier_10.1016_j.physc.2009.05.098_SmFeAsO_MO_SHPM_2-40K.csv; series_label=SmFeAsO0.8F0.2_25K; scan_direction=H,H,25.0,"H x 0.1, Jc x 1","H (kOe), 0 to 50"
elsevier_10.1016_j.physc.2009.05.098,SmFeAsO0.8F0.2,thin_film,unknown,SmFeAsO0.8F0.2_30K,55.0,86.0,30.0,2.403669724770641,1395.592848931094,elsevier_10.1016_j.physc.2009.05.098_SmFeAsO_MO_SHPM_2-40K,Wide-to-long converted from user digitization elsevier_10.1016_j.physc.2009.05.098_SmFeAsO_MO_SHPM_2-40K.csv; series_label=SmFeAsO0.8F0.2_30K; scan_direction=H,H,30.0,"H x 0.1, Jc x 1","H (kOe), 0 to 50"
elsevier_10.1016_j.physc.2009.05.098,SmFeAsO0.8F0.2,thin_film,unknown,SmFeAsO0.8F0.2_35K,55.0,86.0,35.0,2.201834862385321,167.73574577617157,elsevier_10.1016_j.physc.2009.05.098_SmFeAsO_MO_SHPM_2-40K,Wide-to-long converted from user digitization elsevier_10.1016_j.physc.2009.05.098_SmFeAsO_MO_SHPM_2-40K.csv; series_label=SmFeAsO0.8F0.2_35K; scan_direction=H,H,35.0,"H x 0.1, Jc x 1","H (kOe), 0 to 50"
elsevier_10.1016_j.physc.2009.05.098,SmFeAsO0.8F0.2,thin_film,unknown,SmFeAsO0.8F0.2_2K,55.0,86.0,2.0,2.605504587155963,144455.39862087945,elsevier_10.1016_j.physc.2009.05.098_SmFeAsO_MO_SHPM_2-40K,Wide-to-long converted from user digitization elsevier_10.1016_j.physc.2009.05.098_SmFeAsO_MO_SHPM_2-40K.csv; series_label=SmFeAsO0.8F0.2_2K; scan_direction=H,H,2.0,"H x 0.1, Jc x 1","H (kOe), 0 to 50"
elsevier_10.1016_j.physc.2009.05.098,SmFeAsO0.8F0.2,thin_film,unknown,SmFeAsO0.8F0.2_5K,55.0,86.0,5.0,2.605504587155963,66368.71274221757,elsevier_10.1016_j.physc.2009.05.098_SmFeAsO_MO_SHPM_2-40K,Wide-to-long converted from user digitization elsevier_10.1016_j.physc.2009.05.098_SmFeAsO_MO_SHPM_2-40K.csv; series_label=SmFeAsO0.8F0.2_5K; scan_direction=H,H,5.0,"H x 0.1, Jc x 1","H (kOe), 0 to 50"
elsevier_10.1016_j.physc.2009.05.098,SmFeAsO0.8F0.2,thin_film,unknown,SmFeAsO0.8F0.2_10K,55.0,86.0,10.0,4.605504587155965,31321.33511808029,elsevier_10.1016_j.physc.2009.05.098_SmFeAsO_MO_SHPM_2-40K,Wide-to-long converted from user digitization elsevier_10.1016_j.physc.2009.05.098_SmFeAsO_MO_SHPM_2-40K.csv; series_label=SmFeAsO0.8F0.2_10K; scan_direction=H,H,10.0,"H x 0.1, Jc x 1","H (kOe), 0 to 50"
elsevier_10.1016_j.physc.2009.05.098,SmFeAsO0.8F0.2,thin_film,unknown,SmFeAsO0.8F0.2_15K,55.0,86.0,15.0,2.6146788990825685,18816.65530387607,elsevier_10.1016_j.physc.2009.05.098_SmFeAsO_MO_SHPM_2-40K,Wide-to-long converted from user digitization elsevier_10.1016_j.physc.2009.05.098_SmFeAsO_MO_SHPM_2-40K.csv; series_label=SmFeAsO0.8F0.2_15K; scan_direction=H,H,15.0,"H x 0.1, Jc x 1","H (kOe), 0 to 50"
elsevier_10.1016_j.physc.2009.05.098,SmFeAsO0.8F0.2,thin_film,unknown,SmFeAsO0.8F0.2_20K,55.0,86.0,20.0,2.605504587155963,10713.961543593856,elsevier_10.1016_j.physc.2009.05.098_SmFeAsO_MO_SHPM_2-40K,Wide-to-long converted from user digitization elsevier_10.1016_j.physc.2009.05.098_SmFeAsO_MO_SHPM_2-40K.csv; series_label=SmFeAsO0.8F0.2_20K; scan_direction=H,H,20.0,"H x 0.1, Jc x 1","H (kOe), 0 to 50"
elsevier_10.1016_j.physc.2009.05.098,SmFeAsO0.8F0.2,thin_film,unknown,SmFeAsO0.8F0.2_25K,55.0,86.0,25.0,2.596330275229357,5056.231559779313,elsevier_10.1016_j.physc.2009.05.098_SmFeAsO_MO_SHPM_2-40K,Wide-to-long converted from user digitization elsevier_10.1016_j.physc.2009.05.098_SmFeAsO_MO_SHPM_2-40K.csv; series_label=SmFeAsO0.8F0.2_25K; scan_direction=H,H,25.0,"H x 0.1, Jc x 1","H (kOe), 0 to 50"
elsevier_10.1016_j.physc.2009.05.098,SmFeAsO0.8F0.2,thin_film,unknown,SmFeAsO0.8F0.2_30K,55.0,86.0,30.0,2.605504587155963,1287.7067485036046,elsevier_10.1016_j.physc.2009.05.098_SmFeAsO_MO_SHPM_2-40K,Wide-to-long converted from user digitization elsevier_10.1016_j.physc.2009.05.098_SmFeAsO_MO_SHPM_2-40K.csv; series_label=SmFeAsO0.8F0.2_30K; scan_direction=H,H,30.0,"H x 0.1, Jc x 1","H (kOe), 0 to 50"
elsevier_10.1016_j.physc.2009.05.098,SmFeAsO0.8F0.2,thin_film,unknown,SmFeAsO0.8F0.2_35K,55.0,86.0,35.0,2.412844036697248,118.36173278020809,elsevier_10.1016_j.physc.2009.05.098_SmFeAsO_MO_SHPM_2-40K,Wide-to-long converted from user digitization elsevier_10.1016_j.physc.2009.05.098_SmFeAsO_MO_SHPM_2-40K.csv; series_label=SmFeAsO0.8F0.2_35K; scan_direction=H,H,35.0,"H x 0.1, Jc x 1","H (kOe), 0 to 50"
elsevier_10.1016_j.physc.2009.05.098,SmFeAsO0.8F0.2,thin_film,unknown,SmFeAsO0.8F0.2_2K,55.0,86.0,2.0,2.7981651376146783,136911.2917078204,elsevier_10.1016_j.physc.2009.05.098_SmFeAsO_MO_SHPM_2-40K,Wide-to-long converted from user digitization elsevier_10.1016_j.physc.2009.05.098_SmFeAsO_MO_SHPM_2-40K.csv; series_label=SmFeAsO0.8F0.2_2K; scan_direction=H,H,2.0,"H x 0.1, Jc x 1","H (kOe), 0 to 50"
elsevier_10.1016_j.physc.2009.05.098,SmFeAsO0.8F0.2,thin_film,unknown,SmFeAsO0.8F0.2_5K,55.0,86.0,5.0,2.807339449541284,62902.64176536573,elsevier_10.1016_j.physc.2009.05.098_SmFeAsO_MO_SHPM_2-40K,Wide-to-long converted from user digitization elsevier_10.1016_j.physc.2009.05.098_SmFeAsO_MO_SHPM_2-40K.csv; series_label=SmFeAsO0.8F0.2_5K; scan_direction=H,H,5.0,"H x 0.1, Jc x 1","H (kOe), 0 to 50"
elsevier_10.1016_j.physc.2009.05.098,SmFeAsO0.8F0.2,thin_film,unknown,SmFeAsO0.8F0.2_10K,55.0,86.0,10.0,0.4036697247706423,44386.87556638297,elsevier_10.1016_j.physc.2009.05.098_SmFeAsO_MO_SHPM_2-40K,Wide-to-long converted from user digitization elsevier_10.1016_j.physc.2009.05.098_SmFeAsO_MO_SHPM_2-40K.csv; series_label=SmFeAsO0.8F0.2_10K; scan_direction=H,H,10.0,"H x 0.1, Jc x 1","H (kOe), 0 to 50"
elsevier_10.1016_j.physc.2009.05.098,SmFeAsO0.8F0.2,thin_film,unknown,SmFeAsO0.8F0.2_15K,55.0,86.0,15.0,2.7981651376146783,17833.965416797648,elsevier_10.1016_j.physc.2009.05.098_SmFeAsO_MO_SHPM_2-40K,Wide-to-long converted from user digitization elsevier_10.1016_j.physc.2009.05.098_SmFeAsO_MO_SHPM_2-40K.csv; series_label=SmFeAsO0.8F0.2_15K; scan_direction=H,H,15.0,"H x 0.1, Jc x 1","H (kOe), 0 to 50"
elsevier_10.1016_j.physc.2009.05.098,SmFeAsO0.8F0.2,thin_film,unknown,SmFeAsO0.8F0.2_20K,55.0,86.0,20.0,2.807339449541284,10154.430559505094,elsevier_10.1016_j.physc.2009.05.098_SmFeAsO_MO_SHPM_2-40K,Wide-to-long converted from user digitization elsevier_10.1016_j.physc.2009.05.098_SmFeAsO_MO_SHPM_2-40K.csv; series_label=SmFeAsO0.8F0.2_20K; scan_direction=H,H,20.0,"H x 0.1, Jc x 1","H (kOe), 0 to 50"
elsevier_10.1016_j.physc.2009.05.098,SmFeAsO0.8F0.2,thin_film,unknown,SmFeAsO0.8F0.2_25K,55.0,86.0,25.0,2.7981651376146783,4541.903856316368,elsevier_10.1016_j.physc.2009.05.098_SmFeAsO_MO_SHPM_2-40K,Wide-to-long converted from user digitization elsevier_10.1016_j.physc.2009.05.098_SmFeAsO_MO_SHPM_2-40K.csv; series_label=SmFeAsO0.8F0.2_25K; scan_direction=H,H,25.0,"H x 0.1, Jc x 1","H (kOe), 0 to 50"
elsevier_10.1016_j.physc.2009.05.098,SmFeAsO0.8F0.2,thin_film,unknown,SmFeAsO0.8F0.2_30K,55.0,86.0,30.0,2.7981651376146783,1039.0559535540483,elsevier_10.1016_j.physc.2009.05.098_SmFeAsO_MO_SHPM_2-40K,Wide-to-long converted from user digitization elsevier_10.1016_j.physc.2009.05.098_SmFeAsO_MO_SHPM_2-40K.csv; series_label=SmFeAsO0.8F0.2_30K; scan_direction=H,H,30.0,"H x 0.1, Jc x 1","H (kOe), 0 to 50"
elsevier_10.1016_j.physc.2009.05.098,SmFeAsO0.8F0.2,thin_film,unknown,SmFeAsO0.8F0.2_35K,55.0,86.0,35.0,2.605504587155963,146.68623142413452,elsevier_10.1016_j.physc.2009.05.098_SmFeAsO_MO_SHPM_2-40K,Wide-to-long converted from user digitization elsevier_10.1016_j.physc.2009.05.098_SmFeAsO_MO_SHPM_2-40K.csv; series_label=SmFeAsO0.8F0.2_35K; scan_direction=H,H,35.0,"H x 0.1, Jc x 1","H (kOe), 0 to 50"
elsevier_10.1016_j.physc.2009.05.098,SmFeAsO0.8F0.2,thin_film,unknown,SmFeAsO0.8F0.2_2K,55.0,86.0,2.0,3.0091743119266052,140632.7672320811,elsevier_10.1016_j.physc.2009.05.098_SmFeAsO_MO_SHPM_2-40K,Wide-to-long converted from user digitization elsevier_10.1016_j.physc.2009.05.098_SmFeAsO_MO_SHPM_2-40K.csv; series_label=SmFeAsO0.8F0.2_2K; scan_direction=H,H,2.0,"H x 0.1, Jc x 1","H (kOe), 0 to 50"
elsevier_10.1016_j.physc.2009.05.098,SmFeAsO0.8F0.2,thin_film,unknown,SmFeAsO0.8F0.2_5K,55.0,86.0,5.0,3.0091743119266052,62902.64176536573,elsevier_10.1016_j.physc.2009.05.098_SmFeAsO_MO_SHPM_2-40K,Wide-to-long converted from user digitization elsevier_10.1016_j.physc.2009.05.098_SmFeAsO_MO_SHPM_2-40K.csv; series_label=SmFeAsO0.8F0.2_5K; scan_direction=H,H,5.0,"H x 0.1, Jc x 1","H (kOe), 0 to 50"
elsevier_10.1016_j.physc.2009.05.098,SmFeAsO0.8F0.2,thin_film,unknown,SmFeAsO0.8F0.2_10K,55.0,86.0,10.0,0.5045871559633026,39871.77385396264,elsevier_10.1016_j.physc.2009.05.098_SmFeAsO_MO_SHPM_2-40K,Wide-to-long converted from user digitization elsevier_10.1016_j.physc.2009.05.098_SmFeAsO_MO_SHPM_2-40K.csv; series_label=SmFeAsO0.8F0.2_10K; scan_direction=H,H,10.0,"H x 0.1, Jc x 1","H (kOe), 0 to 50"
elsevier_10.1016_j.physc.2009.05.098,SmFeAsO0.8F0.2,thin_film,unknown,SmFeAsO0.8F0.2_15K,55.0,86.0,15.0,3.0091743119266052,17833.965416797648,elsevier_10.1016_j.physc.2009.05.098_SmFeAsO_MO_SHPM_2-40K,Wide-to-long converted from user digitization elsevier_10.1016_j.physc.2009.05.098_SmFeAsO_MO_SHPM_2-40K.csv; series_label=SmFeAsO0.8F0.2_15K; scan_direction=H,H,15.0,"H x 0.1, Jc x 1","H (kOe), 0 to 50"
elsevier_10.1016_j.physc.2009.05.098,SmFeAsO0.8F0.2,thin_film,unknown,SmFeAsO0.8F0.2_20K,55.0,86.0,20.0,3.0183486238532113,9369.443794944222,elsevier_10.1016_j.physc.2009.05.098_SmFeAsO_MO_SHPM_2-40K,Wide-to-long converted from user digitization elsevier_10.1016_j.physc.2009.05.098_SmFeAsO_MO_SHPM_2-40K.csv; series_label=SmFeAsO0.8F0.2_20K; scan_direction=H,H,20.0,"H x 0.1, Jc x 1","H (kOe), 0 to 50"
elsevier_10.1016_j.physc.2009.05.098,SmFeAsO0.8F0.2,thin_film,unknown,SmFeAsO0.8F0.2_25K,55.0,86.0,25.0,3.0091743119266052,4079.894363248243,elsevier_10.1016_j.physc.2009.05.098_SmFeAsO_MO_SHPM_2-40K,Wide-to-long converted from user digitization elsevier_10.1016_j.physc.2009.05.098_SmFeAsO_MO_SHPM_2-40K.csv; series_label=SmFeAsO0.8F0.2_25K; scan_direction=H,H,25.0,"H x 0.1, Jc x 1","H (kOe), 0 to 50"
elsevier_10.1016_j.physc.2009.05.098,SmFeAsO0.8F0.2,thin_film,unknown,SmFeAsO0.8F0.2_30K,55.0,86.0,30.0,3.0091743119266052,884.6172577671626,elsevier_10.1016_j.physc.2009.05.098_SmFeAsO_MO_SHPM_2-40K,Wide-to-long converted from user digitization elsevier_10.1016_j.physc.2009.05.098_SmFeAsO_MO_SHPM_2-40K.csv; series_label=SmFeAsO0.8F0.2_30K; scan_direction=H,H,30.0,"H x 0.1, Jc x 1","H (kOe), 0 to 50"
elsevier_10.1016_j.physc.2009.05.098,SmFeAsO0.8F0.2,thin_film,unknown,SmFeAsO0.8F0.2_35K,55.0,86.0,35.0,2.7981651376146783,85.79149967634702,elsevier_10.1016_j.physc.2009.05.098_SmFeAsO_MO_SHPM_2-40K,Wide-to-long converted from user digitization elsevier_10.1016_j.physc.2009.05.098_SmFeAsO_MO_SHPM_2-40K.csv; series_label=SmFeAsO0.8F0.2_35K; scan_direction=H,H,35.0,"H x 0.1, Jc x 1","H (kOe), 0 to 50"
elsevier_10.1016_j.physc.2009.05.098,SmFeAsO0.8F0.2,thin_film,unknown,SmFeAsO0.8F0.2_2K,55.0,86.0,2.0,3.2110091743119265,140632.7672320811,elsevier_10.1016_j.physc.2009.05.098_SmFeAsO_MO_SHPM_2-40K,Wide-to-long converted from user digitization elsevier_10.1016_j.physc.2009.05.098_SmFeAsO_MO_SHPM_2-40K.csv; series_label=SmFeAsO0.8F0.2_2K; scan_direction=H,H,2.0,"H x 0.1, Jc x 1","H (kOe), 0 to 50"
elsevier_10.1016_j.physc.2009.05.098,SmFeAsO0.8F0.2,thin_film,unknown,SmFeAsO0.8F0.2_5K,55.0,86.0,5.0,3.201834862385321,62902.64176536573,elsevier_10.1016_j.physc.2009.05.098_SmFeAsO_MO_SHPM_2-40K,Wide-to-long converted from user digitization elsevier_10.1016_j.physc.2009.05.098_SmFeAsO_MO_SHPM_2-40K.csv; series_label=SmFeAsO0.8F0.2_5K; scan_direction=H,H,5.0,"H x 0.1, Jc x 1","H (kOe), 0 to 50"
elsevier_10.1016_j.physc.2009.05.098,SmFeAsO0.8F0.2,thin_film,unknown,SmFeAsO0.8F0.2_10K,55.0,86.0,10.0,0.05504587155963297,104704.83147659757,elsevier_10.1016_j.physc.2009.05.098_SmFeAsO_MO_SHPM_2-40K,Wide-to-long converted from user digitization elsevier_10.1016_j.physc.2009.05.098_SmFeAsO_MO_SHPM_2-40K.csv; series_label=SmFeAsO0.8F0.2_10K; scan_direction=H,H,10.0,"H x 0.1, Jc x 1","H (kOe), 0 to 50"
elsevier_10.1016_j.physc.2009.05.098,SmFeAsO0.8F0.2,thin_film,unknown,SmFeAsO0.8F0.2_15K,55.0,86.0,15.0,3.2110091743119265,16902.595990160848,elsevier_10.1016_j.physc.2009.05.098_SmFeAsO_MO_SHPM_2-40K,Wide-to-long converted from user digitization elsevier_10.1016_j.physc.2009.05.098_SmFeAsO_MO_SHPM_2-40K.csv; series_label=SmFeAsO0.8F0.2_15K; scan_direction=H,H,15.0,"H x 0.1, Jc x 1","H (kOe), 0 to 50"
elsevier_10.1016_j.physc.2009.05.098,SmFeAsO0.8F0.2,thin_film,unknown,SmFeAsO0.8F0.2_20K,55.0,86.0,20.0,3.201834862385321,9121.506159604369,elsevier_10.1016_j.physc.2009.05.098_SmFeAsO_MO_SHPM_2-40K,Wide-to-long converted from user digitization elsevier_10.1016_j.physc.2009.05.098_SmFeAsO_MO_SHPM_2-40K.csv; series_label=SmFeAsO0.8F0.2_20K; scan_direction=H,H,20.0,"H x 0.1, Jc x 1","H (kOe), 0 to 50"
elsevier_10.1016_j.physc.2009.05.098,SmFeAsO0.8F0.2,thin_film,unknown,SmFeAsO0.8F0.2_25K,55.0,86.0,25.0,3.201834862385321,3866.8240345226895,elsevier_10.1016_j.physc.2009.05.098_SmFeAsO_MO_SHPM_2-40K,Wide-to-long converted from user digitization elsevier_10.1016_j.physc.2009.05.098_SmFeAsO_MO_SHPM_2-40K.csv; series_label=SmFeAsO0.8F0.2_25K; scan_direction=H,H,25.0,"H x 0.1, Jc x 1","H (kOe), 0 to 50"
elsevier_10.1016_j.physc.2009.05.098,SmFeAsO0.8F0.2,thin_film,unknown,SmFeAsO0.8F0.2_30K,55.0,86.0,30.0,3.2110091743119265,713.8013599507478,elsevier_10.1016_j.physc.2009.05.098_SmFeAsO_MO_SHPM_2-40K,Wide-to-long converted from user digitization elsevier_10.1016_j.physc.2009.05.098_SmFeAsO_MO_SHPM_2-40K.csv; series_label=SmFeAsO0.8F0.2_30K; scan_direction=H,H,30.0,"H x 0.1, Jc x 1","H (kOe), 0 to 50"
elsevier_10.1016_j.physc.2009.05.098,SmFeAsO0.8F0.2,thin_film,unknown,SmFeAsO0.8F0.2_35K,55.0,86.0,35.0,3.0091743119266052,47.55592778585128,elsevier_10.1016_j.physc.2009.05.098_SmFeAsO_MO_SHPM_2-40K,Wide-to-long converted from user digitization elsevier_10.1016_j.physc.2009.05.098_SmFeAsO_MO_SHPM_2-40K.csv; series_label=SmFeAsO0.8F0.2_35K; scan_direction=H,H,35.0,"H x 0.1, Jc x 1","H (kOe), 0 to 50"
elsevier_10.1016_j.physc.2009.05.098,SmFeAsO0.8F0.2,thin_film,unknown,SmFeAsO0.8F0.2_2K,55.0,86.0,2.0,3.4036697247706416,129761.17179461752,elsevier_10.1016_j.physc.2009.05.098_SmFeAsO_MO_SHPM_2-40K,Wide-to-long converted from user digitization elsevier_10.1016_j.physc.2009.05.098_SmFeAsO_MO_SHPM_2-40K.csv; series_label=SmFeAsO0.8F0.2_2K; scan_direction=H,H,2.0,"H x 0.1, Jc x 1","H (kOe), 0 to 50"
elsevier_10.1016_j.physc.2009.05.098,SmFeAsO0.8F0.2,thin_film,unknown,SmFeAsO0.8F0.2_5K,55.0,86.0,5.0,3.4036697247706416,62902.64176536573,elsevier_10.1016_j.physc.2009.05.098_SmFeAsO_MO_SHPM_2-40K,Wide-to-long converted from user digitization elsevier_10.1016_j.physc.2009.05.098_SmFeAsO_MO_SHPM_2-40K.csv; series_label=SmFeAsO0.8F0.2_5K; scan_direction=H,H,5.0,"H x 0.1, Jc x 1","H (kOe), 0 to 50"
elsevier_10.1016_j.physc.2009.05.098,SmFeAsO0.8F0.2,thin_film,unknown,SmFeAsO0.8F0.2_10K,55.0,86.0,10.0,0.09174311926605512,84486.7658246397,elsevier_10.1016_j.physc.2009.05.098_SmFeAsO_MO_SHPM_2-40K,Wide-to-long converted from user digitization elsevier_10.1016_j.physc.2009.05.098_SmFeAsO_MO_SHPM_2-40K.csv; series_label=SmFeAsO0.8F0.2_10K; scan_direction=H,H,10.0,"H x 0.1, Jc x 1","H (kOe), 0 to 50"
elsevier_10.1016_j.physc.2009.05.098,SmFeAsO0.8F0.2,thin_film,unknown,SmFeAsO0.8F0.2_15K,55.0,86.0,15.0,3.4036697247706416,16902.595990160848,elsevier_10.1016_j.physc.2009.05.098_SmFeAsO_MO_SHPM_2-40K,Wide-to-long converted from user digitization elsevier_10.1016_j.physc.2009.05.098_SmFeAsO_MO_SHPM_2-40K.csv; series_label=SmFeAsO0.8F0.2_15K; scan_direction=H,H,15.0,"H x 0.1, Jc x 1","H (kOe), 0 to 50"
elsevier_10.1016_j.physc.2009.05.098,SmFeAsO0.8F0.2,thin_film,unknown,SmFeAsO0.8F0.2_20K,55.0,86.0,20.0,3.4036697247706416,8416.369464228812,elsevier_10.1016_j.physc.2009.05.098_SmFeAsO_MO_SHPM_2-40K,Wide-to-long converted from user digitization elsevier_10.1016_j.physc.2009.05.098_SmFeAsO_MO_SHPM_2-40K.csv; series_label=SmFeAsO0.8F0.2_20K; scan_direction=H,H,20.0,"H x 0.1, Jc x 1","H (kOe), 0 to 50"
elsevier_10.1016_j.physc.2009.05.098,SmFeAsO0.8F0.2,thin_film,unknown,SmFeAsO0.8F0.2_25K,55.0,86.0,25.0,3.4036697247706416,3204.96748064708,elsevier_10.1016_j.physc.2009.05.098_SmFeAsO_MO_SHPM_2-40K,Wide-to-long converted from user digitization elsevier_10.1016_j.physc.2009.05.098_SmFeAsO_MO_SHPM_2-40K.csv; series_label=SmFeAsO0.8F0.2_25K; scan_direction=H,H,25.0,"H x 0.1, Jc x 1","H (kOe), 0 to 50"
elsevier_10.1016_j.physc.2009.05.098,SmFeAsO0.8F0.2,thin_film,unknown,SmFeAsO0.8F0.2_30K,55.0,86.0,30.0,3.3944954128440368,503.689690195075,elsevier_10.1016_j.physc.2009.05.098_SmFeAsO_MO_SHPM_2-40K,Wide-to-long converted from user digitization elsevier_10.1016_j.physc.2009.05.098_SmFeAsO_MO_SHPM_2-40K.csv; series_label=SmFeAsO0.8F0.2_30K; scan_direction=H,H,30.0,"H x 0.1, Jc x 1","H (kOe), 0 to 50"
elsevier_10.1016_j.physc.2009.05.098,SmFeAsO0.8F0.2,thin_film,unknown,SmFeAsO0.8F0.2_2K,55.0,86.0,2.0,3.614678899082568,126327.38438975094,elsevier_10.1016_j.physc.2009.05.098_SmFeAsO_MO_SHPM_2-40K,Wide-to-long converted from user digitization elsevier_10.1016_j.physc.2009.05.098_SmFeAsO_MO_SHPM_2-40K.csv; series_label=SmFeAsO0.8F0.2_2K; scan_direction=H,H,2.0,"H x 0.1, Jc x 1","H (kOe), 0 to 50"
elsevier_10.1016_j.physc.2009.05.098,SmFeAsO0.8F0.2,thin_film,unknown,SmFeAsO0.8F0.2_5K,55.0,86.0,5.0,3.623853211009174,62902.64176536573,elsevier_10.1016_j.physc.2009.05.098_SmFeAsO_MO_SHPM_2-40K,Wide-to-long converted from user digitization elsevier_10.1016_j.physc.2009.05.098_SmFeAsO_MO_SHPM_2-40K.csv; series_label=SmFeAsO0.8F0.2_5K; scan_direction=H,H,5.0,"H x 0.1, Jc x 1","H (kOe), 0 to 50"
elsevier_10.1016_j.physc.2009.05.098,SmFeAsO0.8F0.2,thin_film,unknown,SmFeAsO0.8F0.2_10K,55.0,86.0,10.0,1.6055045871559628,31321.33511808029,elsevier_10.1016_j.physc.2009.05.098_SmFeAsO_MO_SHPM_2-40K,Wide-to-long converted from user digitization elsevier_10.1016_j.physc.2009.05.098_SmFeAsO_MO_SHPM_2-40K.csv; series_label=SmFeAsO0.8F0.2_10K; scan_direction=H,H,10.0,"H x 0.1, Jc x 1","H (kOe), 0 to 50"
elsevier_10.1016_j.physc.2009.05.098,SmFeAsO0.8F0.2,thin_film,unknown,SmFeAsO0.8F0.2_15K,55.0,86.0,15.0,3.614678899082568,16019.866840018964,elsevier_10.1016_j.physc.2009.05.098_SmFeAsO_MO_SHPM_2-40K,Wide-to-long converted from user digitization elsevier_10.1016_j.physc.2009.05.098_SmFeAsO_MO_SHPM_2-40K.csv; series_label=SmFeAsO0.8F0.2_15K; scan_direction=H,H,15.0,"H x 0.1, Jc x 1","H (kOe), 0 to 50"
