Repository: prachetpoddar/HT10016-critical-current-prediction

# Substructure-conditional critical current density prediction

Data and analysis code for manuscript HT10016, submitted to *PRX Intelligence*.

Poddar, Chowdhury and Hossain, *Substructure-Conditional Critical Current Density
Prediction from Heterogeneous Superconductor Literature*.

Every count, ratio, figure and validation result in the manuscript and the
Supplemental Material is produced by the code here from the tables here. Where
the paper applies a screen at the reporting layer rather than inside the
dispatch routine, that screen is written out in `audit/`, so no printed number
depends on a step that exists only in the prose.

## Where everything is

If you have come here from the paper and want one thing, it is probably one of
these four.

| you want | open |
|---|---|
| the extracted dataset | `data/`, and `data/phase_3_p31_jc_anchor_per_paper_repaired.csv` first |
| the predictions the paper reports | `data/phase_3_p57_de_novo_predictions.csv` |
| the code that produced a number | `analysis/`, indexed by section in the table below |
| the evidence behind a correction the paper reports on itself | `audit/` |

The documents in `out_final52/` are the three files as submitted to the
journal, kept here so that a claim can be read next to the file behind it.
Source articles are not redistributed, for the reason given under What is not
here below.

    HT10016-critical-current-prediction/
      README.md            this file
      environment.yml      the environment the deposited results were produced in
      data/                the extracted dataset, 144 files
        phase_3_p31_jc_anchor_per_paper*.csv      critical-current anchors
        phase_3_form3_fits_partial_cohortB_v2.csv field-axis fits
        phase_3_p44_post_UCLA_beta_T_fits*.csv    temperature-axis fits
        phase_3_p31_variance_decomposition*.csv   the conditioning diagnostic
        phase_3_p57_de_novo_predictions.csv       the candidate dispatch table
        provenance_table_fitcohort_full.csv       one row per source paper
        external_validation/                      the four out-of-corpus cuprates
        extraction_examples/                      four worked extractions
        reextraction/                             the sampled re-extraction
      analysis/            every script that reads or writes the tables, 199 files
      audit/               the evidence behind each self-reported correction, 247 files
      figures/             the deposited figures and the assets behind them, 62 files
      specs/               one digitisation spec per source figure, 29 files
      out_final52/         the three documents as submitted
      LICENSE              CC BY 4.0 for data and documentation, MIT for code

Files ending `.pre_classifier_fix`, and the dated subdirectories of `audit/`,
are earlier states kept on purpose so that a correction can be checked against
what it replaced. They are not working copies.

## Which part of the paper rests on which files

| section | data | code |
|---|---|---|
| II.A, data extraction layer | `specs/`, `data/extraction_examples/` | `analysis/manuscript_figure_s1_extraction_examples.py` |
| II.B, anchors and substructure labels | `data/provenance_table_fitcohort_full.csv`, `audit/hc2_anchor_provenance.csv` | `analysis/apply_jc_anchor_repairs.py` |
| II.C, aggregation architecture | `data/phase_3_p31_jc_anchor_per_paper_repaired.csv` | `analysis/figure_4_source.py` |
| II.D, runtime and refusal logic | `data/phase_3_p57_de_novo_predictions.csv` | `analysis/phase_3_p57_de_novo_predictions.py` and the three steps after it |
| III.A, variance decomposition | `data/phase_3_p31_variance_decomposition_repaired.csv`, `data/anchor_form_permutation.csv` | `analysis/figure_4_source.py`, `analysis/anchor_form_permutation.py` |
| III.B, external validation and the anchor gate | `data/external_validation/` | `analysis/external_anchor_count.py` |
| III.C, family-level applicability bound | `data/phase_3_p47_compound_leave_out_MAE.csv` | `analysis/compound_leave_one_out.py` |
| III.D, ranking and universal scaling | `data/functional_form_input.csv`, `data/reduced_variable_scaling.csv` | `analysis/functional_form_comparison.py`, `analysis/scaling_collapse_test.py` |
| III.E, candidate dispatch | `data/phase_3_p57_de_novo_predictions.csv`, `audit/reporting_layer_exclusions.csv` | `analysis/rebuild_dispatch.py` |
| III.F, limitations and the anchor repair | `audit/anchor_repairs.csv`, `audit/withdrawn_records.csv`, `audit/withdrawn_beta_T_papers.csv` | `analysis/withdraw_records.py` |

The figure generators are listed separately under Figures below.

## data/

| file | rows | what one row is |
|---|---:|---|
| `phase_3_p31_jc_anchor_per_paper.csv` | 96 | one critical-current anchor, per paper per sample per isotherm |
| `phase_3_p31_jc_anchor_per_paper_repaired.csv` | 96 | the same, with the repair, the withdrawal reason and the as-deposited value |

File: data/reextraction/s41598-025-24806-x_unit_repaired.csv
arxiv_id,compound_formula,sample_form,synthesis_method,doping_or_composition,tc_K,hc2_T,temperature_K,field_T,Jc_A_per_cm2,figure_id,notes,primary_scan_direction,fixed_axis_value,extraction_method,confidence,repair,printed_axis
springer_10.1038_s41598-025-24806-x,Fe0.975Cu0.025Te0.66Se0.34,single_crystal,unknown,Fe0.975Cu0.025Te0.66Se0.34,13.0,47.0,5.07,0.0,120000.0,vision_pass_curve_1,Vision-pass first-pass extraction (sub-task 6.3-fu addendum); sample=Fe0.975Cu0.025Te0.66Se0.34; orient=H//c; method=magnetization; pressure_state=10 kbar (Cu-doped); B12 correction: T_fixed=5.07K (= 0.39×Tc per source caption); Tc=13.0K (Cu-doped at 10 kbar); pressure-induced Tc shift,H,5.07,vision_pass,High,"H x 0.1, Jc x 1","H_int (kOe), 0 to 46"
springer_10.1038_s41598-025-24806-x,Fe0.975Cu0.025Te0.66Se0.34,single_crystal,unknown,Fe0.975Cu0.025Te0.66Se0.34,13.0,47.0,5.07,1.0,100000.0,vision_pass_curve_1,Vision-pass first-pass extraction (sub-task 6.3-fu addendum); sample=Fe0.975Cu0.025Te0.66Se0.34; orient=H//c; method=magnetization; pressure_state=10 kbar (Cu-doped); B12 correction: T_fixed=5.07K (= 0.39×Tc per source caption); Tc=13.0K (Cu-doped at 10 kbar); pressure-induced Tc shift,H,5.07,vision_pass,High,"H x 0.1, Jc x 1","H_int (kOe), 0 to 46"
springer_10.1038_s41598-025-24806-x,Fe0.975Cu0.025Te0.66Se0.34,single_crystal,unknown,Fe0.975Cu0.025Te0.66Se0.34,13.0,47.0,5.07,2.0,80000.0,vision_pass_curve_1,Vision-pass first-pass extraction (sub-task 6.3-fu addendum); sample=Fe0.975Cu0.025Te0.66Se0.34; orient=H//c; method=magnetization; pressure_state=10 kbar (Cu-doped); B12 correction: T_fixed=5.07K (= 0.39×Tc per source caption); Tc=13.0K (Cu-doped at 10 kbar); pressure-induced Tc shift,H,5.07,vision_pass,High,"H x 0.1, Jc x 1","H_int (kOe), 0 to 46"
springer_10.1038_s41598-025-24806-x,Fe0.975Cu0.025Te0.66Se0.34,single_crystal,unknown,Fe0.975Cu0.025Te0.66Se0.34,13.0,47.0,5.07,3.0,60000.0,vision_pass_curve_1,Vision-pass first-pass extraction (sub-task 6.3-fu addendum); sample=Fe0.975Cu0.025Te0.66Se0.34; orient=H//c; method=magnetization; pressure_state=10 kbar (Cu-doped); B12 correction: T_fixed=5.07K (= 0.39×Tc per source caption); Tc=13.0K (Cu-doped at 10 kbar); pressure-induced Tc shift,H,5.07,vision_pass,High,"H x 0.1, Jc x 1","H_int (kOe), 0 to 46"
springer_10.1038_s41598-025-24806-x,Fe0.975Cu0.025Te0.66Se0.34,single_crystal,unknown,Fe0.975Cu0.025Te0.66Se0.34,13.0,47.0,5.07,4.0,40000.0,vision_pass_curve_1,Vision-pass first-pass extraction (sub-task 6.3-fu addendum); sample=Fe0.975Cu0.025Te0.66Se0.34; orient=H//c; method=magnetization; pressure_state=10 kbar (Cu-doped); B12 correction: T_fixed=5.07K (= 0.39×Tc per source caption); Tc=13.0K (Cu-doped at 10 kbar); pressure-induced Tc shift,H,5.07,vision_pass,High,"H x 0.1, Jc x 1","H_int (kOe), 0 to 46"
springer_10.1038_s41598-025-24806-x,Fe0.975Cu0.025Te0.66Se0.34,single_crystal,unknown,Fe0.99Te0.66Se0.34,17.6,47.0,6.86,0.0,100000.0,vision_pass_curve_2,Vision-pass first-pass extraction (sub-task 6.3-fu addendum); sample=Fe0.975Cu0.025Te0.66Se0.34; orient=H//c; method=magnetization; pressure_state=9.8 kbar (undoped); B12 correction: T_fixed=6.86K (= 0.39×Tc per source caption); Tc=17.6K (undoped at 9.8 kbar); pressure-induced Tc shift; doping label swapped from Cu-doped (vision-pass mis-extraction) to undoped per source,H,6.86,vision_pass,High,"H x 0.1, Jc x 1","H_int (kOe), 0 to 46"
springer_10.1038_s41598-025-24806-x,Fe0.975Cu0.025Te0.66Se0.34,single_crystal,unknown,Fe0.99Te0.66Se0.34,17.6,47.0,6.86,1.0,80000.0,vision_pass_curve_2,Vision-pass first-pass extraction (sub-task 6.3-fu addendum); sample=Fe0.975Cu0.025Te0.66Se0.34; orient=H//c; method=magnetization; pressure_state=9.8 kbar (undoped); B12 correction: T_fixed=6.86K (= 0.39×Tc per source caption); Tc=17.6K (undoped at 9.8 kbar); pressure-induced Tc shift; doping label swapped from Cu-doped (vision-pass mis-extraction) to undoped per source,H,6.86,vision_pass,High,"H x 0.1, Jc x 1","H_int (kOe), 0 to 46"
springer_10.1038_s41598-025-24806-x,Fe0.975Cu0.025Te0.66Se0.34,single_crystal,unknown,Fe0.99Te0.66Se0.34,17.6,47.0,6.86,2.0,60000.0,vision_pass_curve_2,Vision-pass first-pass extraction (sub-task 6.3-fu addendum); sample=Fe0.975Cu0.025Te0.66Se0.34; orient=H//c; method=magnetization; pressure_state=9.8 kbar (undoped); B12 correction: T_fixed=6.86K (= 0.39×Tc per source caption); Tc=17.6K (undoped at 9.8 kbar); pressure-induced Tc shift; doping label swapped from Cu-doped (vision-pass mis-extraction) to undoped per source,H,6.86,vision_pass,High,"H x 0.1, Jc x 1","H_int (kOe), 0 to 46"
springer_10.1038_s41598-025-24806-x,Fe0.975Cu0.025Te0.66Se0.34,single_crystal,unknown,Fe0.99Te0.66Se0.34,17.6,47.0,6.86,3.0,40000.0,vision_pass_curve_2,Vision-pass first-pass extraction (sub-task 6.3-fu addendum); sample=Fe0.975Cu0.025Te0.66Se0.34; orient=H//c; method=magnetization; pressure_state=9.8 kbar (undoped); B12 correction: T_fixed=6.86K (= 0.39×Tc per source caption); Tc=17.6K (undoped at 9.8 kbar); pressure-induced Tc shift; doping label swapped from Cu-doped (vision-pass mis-extraction) to undoped per source,H,6.86,vision_pass,High,"H x 0.1, Jc x 1","H_int (kOe), 0 to 46"
springer_10.1038_s41598-025-24806-x,Fe0.975Cu0.025Te0.66Se0.34,single_crystal,unknown,Fe0.99Te0.66Se0.34,17.6,47.0,6.86,4.0,20000.0,vision_pass_curve_2,Vision-pass first-pass extraction (sub-task 6.3-fu addendum); sample=Fe0.975Cu0.025Te0.66Se0.34; orient=H//c; method=magnetization; pressure_state=9.8 kbar (undoped); B12 correction: T_fixed=6.86K (= 0.39×Tc per source caption); Tc=17.6K (undoped at 9.8 kbar); pressure-induced Tc shift; doping label swapped from Cu-doped (vision-pass mis-extraction) to undoped per source,H,6.86,vision_pass,High,"H x 0.1, Jc x 1","H_int (kOe), 0 to 46"
springer_10.1038_s41598-025-24806-x,Fe0.975Cu0.025Te0.66Se0.34,single_crystal,unknown,Fe0.975Cu0.025Te0.66Se0.34,12.8,47.0,5.0,0.0,60000.0,vision_pass_curve_3,Vision-pass first-pass extraction (sub-task 6.3-fu addendum); sample=Fe0.99Te0.66Se0.34; orient=H//c; method=magnetization; pressure_state=ambient (Cu-doped); B12 correction: T_fixed=5.00K (= 0.39×Tc per source caption); Tc=12.8K (Cu-doped at ambient pressure); doping label swapped from undoped (vision-pass mis-extraction) to Cu-doped per source,H,5.0,vision_pass,High,"H x 0.1, Jc x 1","H_int (kOe), 0 to 46"
springer_10.1038_s41598-025-24806-x,Fe0.975Cu0.025Te0.66Se0.34,single_crystal,unknown,Fe0.975Cu0.025Te0.66Se0.34,12.8,47.0,5.0,1.0,50000.0,vision_pass_curve_3,Vision-pass first-pass extraction (sub-task 6.3-fu addendum); sample=Fe0.99Te0.66Se0.34; orient=H//c; method=magnetization; pressure_state=ambient (Cu-doped); B12 correction: T_fixed=5.00K (= 0.39×Tc per source caption); Tc=12.8K (Cu-doped at ambient pressure); doping label swapped from undoped (vision-pass mis-extraction) to Cu-doped per source,H,5.0,vision_pass,High,"H x 0.1, Jc x 1","H_int (kOe), 0 to 46"
springer_10.1038_s41598-025-24806-x,Fe0.975Cu0.025Te0.66Se0.34,single_crystal,unknown,Fe0.975Cu0.025Te0.66Se0.34,12.8,47.0,5.0,2.0,40000.0,vision_pass_curve_3,Vision-pass first-pass extraction (sub-task 6.3-fu addendum); sample=Fe0.99Te0.66Se0.34; orient=H//c; method=magnetization; pressure_state=ambient (Cu-doped); B12 correction: T_fixed=5.00K (= 0.39×Tc per source caption); Tc=12.8K (Cu-doped at ambient pressure); doping label swapped from undoped (vision-pass mis-extraction) to Cu-doped per source,H,5.0,vision_pass,High,"H x 0.1, Jc x 1","H_int (kOe), 0 to 46"
springer_10.1038_s41598-025-24806-x,Fe0.975Cu0.025Te0.66Se0.34,single_crystal,unknown,Fe0.975Cu0.025Te0.66Se0.34,12.8,47.0,5.0,3.0,30000.0,vision_pass_curve_3,Vision-pass first-pass extraction (sub-task 6.3-fu addendum); sample=Fe0.99Te0.66Se0.34; orient=H//c; method=magnetization; pressure_state=ambient (Cu-doped); B12 correction: T_fixed=5.00K (= 0.39×Tc per source caption); Tc=12.8K (Cu-doped at ambient pressure); doping label swapped from undoped (vision-pass mis-extraction) to Cu-doped per source,H,5.0,vision_pass,High,"H x 0.1, Jc x 1","H_int (kOe), 0 to 46"
springer_10.1038_s41598-025-24806-x,Fe0.975Cu0.025Te0.66Se0.34,single_crystal,unknown,Fe0.975Cu0.025Te0.66Se0.34,12.8,47.0,5.0,4.0,20000.0,vision_pass_curve_3,Vision-pass first-pass extraction (sub-task 6.3-fu addendum); sample=Fe0.99Te0.66Se0.34; orient=H//c; method=magnetization; pressure_state=ambient (Cu-doped); B12 correction: T_fixed=5.00K (= 0.39×Tc per source caption); Tc=12.8K (Cu-doped at ambient pressure); doping label swapped from undoped (vision-pass mis-extraction) to Cu-doped per source,H,5.0,vision_pass,High,"H x 0.1, Jc x 1","H_int (kOe), 0 to 46"
