Repository: prachetpoddar/HT10016-critical-current-prediction

# Substructure-conditional critical current density prediction

Data and analysis code for manuscript HT10016, submitted to *PRX Intelligence*.

Poddar, Chowdhury and Hossain, *Substructure-Conditional Critical Current Density
Prediction from Heterogeneous Superconductor Literature*.

Every count, ratio, figure and validation result in the manuscript and the
Supplemental Material is produced by the code here from the tables here. Where
the paper applies a screen at the reporting layer rather than inside the
dispatch routine, that screen is written out in `audit/`, so no printed number
depends on a step that exists only in the prose.

File: data/phase_3_makidegennes_per_paper_fits.csv
compound,orientation,arxiv_id,n_pts,n_pts_used,fit_status,Hc2_0_T,Hc2_0_se_T,rmse_T,Tc_fixed_K,T_min_K,T_max_K
FeSe,ab_plane,1204.1549,3,2,TOO_FEW_BELOW_TC,,,,9.0,,
FeSe,ab_plane,1411.3664,4,4,OK,20.724,4.35,4.507,9.0,2.0,8.0
FeSe,ab_plane,1602.03948,6,1,TOO_FEW_BELOW_TC,,,,9.0,,
FeSe,ab_plane,2310.19241,4,2,TOO_FEW_BELOW_TC,,,,9.0,,
FeSe,c_axis,1204.1549,3,2,TOO_FEW_BELOW_TC,,,,9.0,,
FeSe,c_axis,1411.3664,4,4,OK,10.362,2.175,2.253,9.0,2.0,8.0
FeSe,c_axis,1510.05753,4,4,OK,113.813,16.432,17.025,9.0,2.0,8.0
FeSe,c_axis,1602.03948,6,0,TOO_FEW_BELOW_TC,,,,9.0,,
FeSe,c_axis,2303.00846,5,5,OK,13.563,1.031,2.04,9.0,0.2,1.0
FeSe,c_axis,2310.19241,4,0,TOO_FEW_BELOW_TC,,,,9.0,,
FeSe,isotropic,0807.4315,6,4,OK,58.716,11.514,15.948,9.0,0.0,5.0
FeSe,isotropic,1406.3795,5,2,TOO_FEW_BELOW_TC,,,,9.0,,
FeSe,isotropic,1606.08201,3,3,OK,130.295,7.739,2.979,9.0,6.0,8.0
MgB2,ab_plane,0204004,3,3,OK,11.365,1.615,1.416,38.5,10.0,30.0
MgB2,c_axis,0204004,3,3,OK,8.051,0.803,0.704,38.5,10.0,30.0
MgB2,isotropic,0103176,5,5,OK,3.003,0.707,1.413,38.5,0.6,1.0
MgB2,isotropic,0104395,7,7,OK,14.114,0.268,0.415,38.5,5.0,35.0
MgB2,isotropic,0111585,3,3,OK,19.037,2.548,2.234,38.5,10.0,30.0
MgB2,isotropic,0311055,3,3,OK,15.012,1.058,0.644,38.5,20.0,30.0
MgB2,isotropic,0607350,6,6,OK,6.005,0.763,1.706,38.5,0.5,1.0
MgB2,isotropic,0612472,3,3,OK,17.524,5.261,2.714,38.5,20.0,35.0
MgB2,isotropic,0701391,4,4,OK,42.745,6.525,8.203,38.5,4.2,30.0
MgB2,isotropic,0708.3883,3,2,TOO_FEW_BELOW_TC,,,,38.5,,
MgB2,isotropic,0903.3858,5,5,OK,17.495,2.763,2.003,38.5,20.0,36.0
MgB2,isotropic,1001.5099,5,5,OK,6.003,1.414,2.827,38.5,0.3,0.7
MgB2,isotropic,1102.5573,4,4,OK,14.636,0.519,0.65,38.5,5.0,30.0
MgB2,isotropic,1108.5775,4,4,OK,18.484,4.53,4.23,38.5,10.0,35.0
MgB2,parallel,0603566,5,5,OK,18.235,0.737,0.535,38.5,20.0,36.0
Nb3Sn,isotropic,0410463,4,3,OK,39.769,14.782,12.641,18.0,4.2,16.0
Nb3Sn,isotropic,0511560,5,4,OK,86.647,22.028,13.508,18.0,10.0,16.0
Nb3Sn,isotropic,0606303,3,3,OK,46.938,12.368,10.667,18.0,4.2,15.0
Nb3Sn,isotropic,0608404,3,3,OK,39.181,9.751,8.41,18.0,4.2,15.0
Nb3Sn,isotropic,1102.5118,5,4,OK,33.94,7.332,9.079,18.0,0.3,15.0
Nb3Sn,isotropic,1311.6901,9,9,OK,28.701,3.53,6.952,18.0,0.0,16.0
Nb3Sn,isotropic,1408.0353,3,3,OK,43.039,13.339,11.137,18.0,5.0,15.0
Nb3Sn,isotropic,1504.05366,4,4,OK,31.893,2.243,2.825,18.0,0.0,15.0
SmFeAsO,ab_plane,1401.5611,3,2,TOO_FEW_BELOW_TC,,,,51.48,,
SmFeAsO,c_axis,0902.1066,3,2,TOO_FEW_BELOW_TC,,,,51.48,,
SmFeAsO,c_axis,1401.5611,3,1,TOO_FEW_BELOW_TC,,,,51.48,,
SmFeAsO,isotropic,0806.2451,3,3,OK,36.293,8.267,1.907,51.48,40.0,50.0
SmFeAsO,isotropic,0806.2839,4,4,OK,20.066,14.163,5.688,51.48,35.0,50.0
SmFeAsO,isotropic,0904.3625,4,3,OK,45.206,18.343,4.498,51.48,40.0,48.0
SmFeAsO,isotropic,1210.6959,3,3,OK,60.276,6.537,6.85,51.48,10.0,30.0
SmFeAsO,perpendicular,0906.3114,3,3,OK,262.276,159.542,71.934,51.48,30.0,50.0
SmFeAsO,polycrystalline_avg,1303.4163,4,4,OK,8.455,0.686,1.187,51.48,0.85,1.0

File: data/provenance_table_fitcohort_full.csv
identifier,compound,substructure_family,sample_form,Tc_anchor_K,Tc_provenance,Hc2_anchor_T,Hc2_provenance,n_Jc_points,contribution_flag
10.1016/j.physc.2013.04.060,MgB(2-x)Cx_x_0_0386,conventional_AlB2,wire,39.0,paper-reported (Cohort B extraction),10.5,Tier_1_direct_match_at_4.2K_term_H_irr_Birr,64,Cohort B only (β_H partial)
10.1016/j.jallcom.2023.170146,MgB2,conventional_AlB2,bulk,39.0,paper-reported (Cohort B extraction),5.0,Tier_1_direct_match_at_10.0K_term_H_irr_Birr,177,fully fittable
10.1016/j.matchemphys.2023.128348,MgB2,conventional_AlB2,bulk,39.0,paper-reported (Cohort B extraction),3.0,Tier_1_direct_match_at_20.0K_term_H_irr_Birr,20,fully fittable
10.1016/j.matpr.2019.05.078,MgB2,conventional_AlB2,wire,39.0,paper-reported (Cohort B extraction),2.5,Tier_1_direct_match_at_5.0K_term_Hc2,6,fully fittable
10.1016/j.jpcs.2026.113652,Bi1.6Pb0.4Sr2Ca2Cu3O10,cuprate_BSCCO,bulk,110.0,paper-reported (Cohort B extraction),100.0,Tier_3_literature_default,36,Cohort B only (β_H partial)
10.1016/j.jallcom.2013.04.183,Bi2Sr2-xNixCa2Cu3O,cuprate_BSCCO,bulk,110.0,paper-reported (Cohort B extraction),100.0,Tier_3_literature_default,56,Cohort B only (β_H partial)
10.1038/s41598-025-95932-9,Bi2Sr2CaCu2O8,cuprate_BSCCO,thin_film,85.0,paper-reported (Cohort B extraction),100.0,Tier_3_literature_default,60,Cohort B only (β_H partial)
10.1016/j.ceramint.2024.10.058,La2SrCuO4,cuprate_LSCO,bulk,38.0,paper-reported (Cohort B extraction),50.0,Tier_3_literature_default,48,Cohort B only (β_H partial)
10.1016/0921-4534(96)00225-0,YBaCuO,cuprate_RBCO,bulk,92.0,paper-reported (Cohort B extraction),130.0,Tier_3_literature_default,21,Cohort B only (β_H partial)
10.1016/j.jallcom.2022.165358,FeSe0.5Te0.5_K_doped,iron_chalcogenide_11,not recorded,14.0,paper-reported (v3.2.1 / Cohort A vision pass),,literature catalog (substructure reference; no per-paper extraction),3,Cohort A only (β_T partial)
10.1016/j.mtcomm.2022.103433,FeSeTe,iron_chalcogenide_11,not recorded,14.5,paper-reported (v3.2.1 / Cohort A vision pass),,literature catalog (substructure reference; no per-paper extraction),3,Cohort A only (β_T partial)
10.1038/s41598-022-24044-5,FeSe0.5Te0.5,iron_chalcogenide_11,thin_film,14.0,paper-reported (Cohort B extraction),18.0,Tier_1_extrapolated_to_low_T_anchor_14.0K,161,Cohort B only (β_H partial)
10.1088/0953-2048_29_3_035013,FeSe0.5Te0.5,iron_chalcogenide_11,thin_film,14.0,paper-reported (Cohort B extraction),47.0,Tier_3_literature_default,94,Cohort B only (β_H partial)
10.1016/j.physc.2016.05.023,FeSe1-xSx,iron_chalcogenide_11,single_crystal,9.0,paper-reported (Cohort B extraction),30.0,Tier_3_literature_default,60,Cohort B only (β_H partial)
10.1016/j.cjph.2024.09.042,FeSeTe,iron_chalcogenide_11,single_crystal,14.0,paper-reported (Cohort B extraction),47.0,Tier_3_literature_default,47,Cohort B only (β_H partial)
MAGLAB_11_4_2K,FeSe_Te_doped,iron_chalcogenide_11,thin_film,14.0,paper-reported (Cohort B extraction),29.94,Tier_2_per_substructure_Hirr_ratio_0.7,10,Cohort B only (β_H partial)
MAGLAB_11_6K,FeSe_Te_doped,iron_chalcogenide_11,thin_film,14.0,paper-reported (Cohort B extraction),26.86,Tier_2_per_substructure_Hirr_ratio_0.7,36,Cohort B only (β_H partial)
10.1007/s10854-026-16566-9,FeTe0.5Se0.5,iron_chalcogenide_11,single_crystal,14.0,paper-reported (Cohort B extraction),9.2,Tier_1_extrapolated_to_low_T_anchor_11.0K,72,Cohort B only (β_H partial)
10.1016/j.physc.2010.05.048,FeTeSe,iron_chalcogenide_11,single_crystal,14.0,paper-reported (Cohort B extraction),3.5,Tier_1_direct_match_at_2.0K_term_ambiguous_label,28,Cohort B only (β_H partial)
1108.0407v1,Fe9Se8,iron_chalcogenide_11,not recorded,8.0,paper-reported (v3.2.1 / Cohort A vision pass),8.0,literature catalog (substructure reference; no per-paper extraction),66,fully fittable
2511.19058v1,FeSe,iron_chalcogenide_11,not recorded,8.0,paper-reported (v3.2.1 / Cohort A vision pass),17.5,literature catalog (substructure reference; no per-paper extraction),76,fully fittable
0907.0147v2,Fe2TeSe,iron_chalcogenide_11,not recorded,14.5,paper-reported (v3.2.1 / Cohort A vision pass),50.0,literature catalog (substructure reference; no per-paper extraction),70,fully fittable
1002.0248v1,Fe2TeSe,iron_chalcogenide_11,not recorded,14.5,paper-reported (v3.2.1 / Cohort A vision pass),50.0,literature catalog (substructure reference; no per-paper extraction),91,fully fittable
1104.0477v2,Fe2TeSe,iron_chalcogenide_11,not recorded,14.5,paper-reported (v3.2.1 / Cohort A vision pass),50.0,literature catalog (substructure reference; no per-paper extraction),76,fully fittable
1111.3923v1,Fe2TeSe,iron_chalcogenide_11,not recorded,14.5,paper-reported (v3.2.1 / Cohort A vision pass),50.0,literature catalog (substructure reference; no per-paper extraction),27,fully fittable
1611.08455v1,Fe2TeSe,iron_chalcogenide_11,not recorded,14.5,paper-reported (v3.2.1 / Cohort A vision pass),50.0,literature catalog (substructure reference; no per-paper extraction),60,fully fittable
2110.15577v1,KBa(FeAs)4,iron_pnictide_122,not recorded,38.0,paper-reported (v3.2.1 / Cohort A vision pass),50.0,literature catalog (substructure reference; no per-paper extraction),51,fully fittable
1009.4896v1,LiFeAs,iron_pnictide_111,not recorded,18.0,paper-reported (v3.2.1 / Cohort A vision pass),17.0,literature catalog (substructure reference; no per-paper extraction),55,fully fittable
1108.5583v3,LiFeAs,iron_pnictide_111,not recorded,18.0,paper-reported (v3.2.1 / Cohort A vision pass),17.0,literature catalog (substructure reference; no per-paper extraction),30,fully fittable
10.1016/j.jallcom.2023.170384,LaFeAsO,iron_pnictide_1111,single_crystal,26.0,paper-reported (Cohort B extraction),9.2,Tier_1_direct_match_at_2.0K_term_both_Hc2_and_H_irr,24,Cohort B only (β_H partial)
MAGLAB_La1111_4_2K,LaFeAsO_F_doped,iron_pnictide_1111,thin_film,26.0,paper-reported (Cohort B extraction),50.25,Tier_2_per_substructure_Hirr_ratio_0.6,14,Cohort B only (β_H partial)
MAGLAB_Nd1111_10K,NdFeAsO_F_doped,iron_pnictide_1111,thin_film,50.0,paper-reported (Cohort B extraction),115.2,Tier_2_per_substructure_Hirr_ratio_0.6,72,Cohort B only (β_H partial)
MAGLAB_Nd1111_4_2K,NdFeAsO_F_doped,iron_pnictide_1111,thin_film,50.0,paper-reported (Cohort B extraction),119.15,Tier_2_per_substructure_Hirr_ratio_0.6,10,Cohort B only (β_H partial)
10.1016/j.physc.2011.02.004,PrFeAsO0.6F0.12,iron_pnictide_1111,polycrystal,51.0,paper-reported (Cohort B extraction),24.4013,Tier_1_paper_Hirr_at_7.0K_arXiv_1002.0208_Eq5,356,Cohort B only (β_H partial)
10.1016/j.physc.2009.05.098,SmFeAsO0.8F0.2,iron_pnictide_1111,polycrystal,55.0,paper-reported (Cohort B extraction),86.0,Tier_3_literature_default,234,Cohort B only (β_H partial)
MAGLAB_Sm1111_4_2K,SmFeAsO_F_doped,iron_pnictide_1111,thin_film,55.0,paper-reported (Cohort B extraction),51.3,Tier_2_per_substructure_Hirr_ratio_0.6,44,Cohort B only (β_H partial)
2305.10034v1,La2FeAs2O,iron_pnictide_1111,not recorded,28.0,paper-reported (v3.2.1 / Cohort A vision pass),10.0,literature catalog (substructure reference; no per-paper extraction),39,fully fittable
1003.0946v2,Nd2FeAs2O,iron_pnictide_1111,not recorded,51.0,paper-reported (v3.2.1 / Cohort A vision pass),70.0,literature catalog (substructure reference; no per-paper extraction),130,fully fittable
1002.0208v2,Pr2FeAs2O,iron_pnictide_1111,not recorded,51.0,paper-reported (v3.2.1 / Cohort A vision pass),70.0,literature catalog (substructure reference; no per-paper extraction),119,fully fittable
2510.10264v1,Pr2FeAs2O,iron_pnictide_1111,not recorded,51.0,paper-reported (v3.2.1 / Cohort A vision pass),70.0,literature catalog (substructure reference; no per-paper extraction),52,fully fittable
0806.2839v1,Sm2FeAs2O,iron_pnictide_1111,not recorded,55.0,paper-reported (v3.2.1 / Cohort A vision pass),70.0,literature catalog (substructure reference; no per-paper extraction),44,fully fittable
0904.2442v1,Sm2FeAs2O,iron_pnictide_1111,not recorded,55.0,paper-reported (v3.2.1 / Cohort A vision pass),70.0,literature catalog (substructure reference; no per-paper extraction),11,fully fittable
10.1016/j.mtphys.2022.100783,"Ba(Fe,Co)2As2",iron_pnictide_122,polycrystal,22.0,paper-reported (Cohort B extraction),4.5,Tier_1_extrapolated_to_low_T_anchor_18.0K,82,Cohort B only (β_H partial)
MAGLAB_Co122_4_2K,"Ba(Fe,Co)2As2",iron_pnictide_122,thin_film,22.0,paper-reported (Cohort B extraction),39.89,Tier_2_per_substructure_Hirr_ratio_0.6,18,Cohort B only (β_H partial)
10.1016/j.phpro.2012.03.421,"Ba(Fe,Ru)2As2",iron_pnictide_122,single_crystal,20.0,paper-reported (Cohort B extraction),15.3,Tier_1_extrapolated_to_low_T_anchor_15.0K,6,Cohort B only (β_H partial)
10.1016/j.physc.2009.11.051,Ba(Fe0.93Co0.07)2As2,iron_pnictide_122,single_crystal,22.0,paper-reported (Cohort B extraction),2.5,Tier_1_direct_match_at_2.0K_term_Hc2,26,Cohort B only (β_H partial)
10.1016/j.physc.2009.03.028,Ba(Fe1-xCox)2As2,iron_pnictide_122,single_crystal,22.0,paper-reported (Cohort B extraction),50.0,Tier_3_literature_default,54,Cohort B only (β_H partial)
10.1016/j.phpro.2015.06.160,BaFe2As2,iron_pnictide_122,single_crystal,20.0,paper-reported (Cohort B extraction),9.0,Tier_1_direct_match_at_17.7K_term_Hc2,24,Cohort B only (β_H partial)
10.1016/j.physc.2014.03.020,BaFe2As2,iron_pnictide_122,wire,20.0,paper-reported (Cohort B extraction),60.0,Tier_3_literature_default,11,Cohort B only (β_H partial)
MAGLAB_Ni122_4_2K,BaFe2_NiAs2,iron_pnictide_122,thin_film,20.0,paper-reported (Cohort B extraction),24.09,Tier_2_per_substructure_Hirr_ratio_0.6,24,Cohort B only (β_H partial)
MAGLAB_P122_4_2K,BaFe2_PAs2,iron_pnictide_122,thin_film,30.0,paper-reported (Cohort B extraction),20.59,Tier_2_per_substructure_Hirr_ratio_0.6,30,Cohort B only (β_H partial)
0903.0004v2,Ba(FeAs)2,iron_pnictide_122,not recorded,38.0,paper-reported (v3.2.1 / Cohort A vision pass),60.0,literature catalog (substructure reference; no per-paper extraction),45,fully fittable
0906.0444v1,Ba(FeAs)2,iron_pnictide_122,not recorded,38.0,paper-reported (v3.2.1 / Cohort A vision pass),60.0,literature catalog (substructure reference; no per-paper extraction),88,fully fittable
1109.5479v1,Ba(FeAs)2,iron_pnictide_122,not recorded,38.0,paper-reported (v3.2.1 / Cohort A vision pass),60.0,literature catalog (substructure reference; no per-paper extraction),57,fully fittable
1502.05345v1,Ba(FeAs)2,iron_pnictide_122,not recorded,38.0,paper-reported (v3.2.1 / Cohort A vision pass),60.0,literature catalog (substructure reference; no per-paper extraction),92,fully fittable
1612.02839v1,Ba(FeAs)2,iron_pnictide_122,not recorded,38.0,paper-reported (v3.2.1 / Cohort A vision pass),60.0,literature catalog (substructure reference; no per-paper extraction),57,fully fittable
1801.05074v1,Ba(FeAs)2,iron_pnictide_122,not recorded,38.0,paper-reported (v3.2.1 / Cohort A vision pass),60.0,literature catalog (substructure reference; no per-paper extraction),156,fully fittable
1802.09868v1,Ba(FeAs)2,iron_pnictide_122,not recorded,38.0,paper-reported (v3.2.1 / Cohort A vision pass),60.0,literature catalog (substructure reference; no per-paper extraction),59,fully fittable
2012.13723v3,Ba(FeAs)2,iron_pnictide_122,not recorded,38.0,paper-reported (v3.2.1 / Cohort A vision pass),60.0,literature catalog (substructure reference; no per-paper extraction),48,fully fittable
2207.06629v1,Ba(FeAs)2,iron_pnictide_122,not recorded,38.0,paper-reported (v3.2.1 / Cohort A vision pass),60.0,literature catalog (substructure reference; no per-paper extraction),102,fully fittable
2308.10492v1,Ba(FeAs)2,iron_pnictide_122,not recorded,38.0,paper-reported (v3.2.1 / Cohort A vision pass),60.0,literature catalog (substructure reference; no per-paper extraction),80,fully fittable
1204.0339v2,BaFeAs2Ru,iron_pnictide_122,not recorded,20.0,paper-reported (v3.2.1 / Cohort A vision pass),30.0,literature catalog (substructure reference; no per-paper extraction),136,fully fittable
1903.00866v2,K(FeAs)2,iron_pnictide_122,not recorded,38.0,paper-reported (v3.2.1 / Cohort A vision pass),10.0,literature catalog (substructure reference; no per-paper extraction),198,fully fittable
2403.19981v1,K(FeAs)2,iron_pnictide_122,not recorded,38.0,paper-reported (v3.2.1 / Cohort A vision pass),10.0,literature catalog (substructure reference; no per-paper extraction),65,fully fittable

File: data/phase_3_form3_fits_partial_cohortB_v2_repaired.csv (part 2 of 2)
cohort,arxiv_id,compound_formula,sample_form,sample_identifier,Tc_K_anchor,Hc2_T_used,Hc2_T_default,Hc2_source,n_pts,n_distinct,H_axis_range_normalized,fixed_axis,fixed_axis_value,beta,SE_beta,log_Jc_partial,SE_log_Jc_partial,rms,ok,physicality,paper_key,Tc_repaired,Hc2_repaired,withdrawn,repair,reproduced,range_repaired,beta_repaired,n_pts_repaired,lever_H,clears_field_clause,passing_repaired
B,elsevier_10.1016_j.physc.2011.02.004,PrFeAsO0.6F0.12,polycrystal,PrFeAsO0.6F0.12_10K,51.0,21.4443,120.0,Tier_1_paper_Hirr_arXiv_1002.0208_Eq5_Tc_48K,62,62,0.6636,T,10.0,0.3727,0.1949,5.5476,0.0287092894518592,0.1654,True,ok,1002.0208v2.pdf,51.0,21.4443,,,True,0.6635871761390644,0.37269914288170636,62,0.47334518669956294,True,True
B,elsevier_10.1016_j.physc.2011.02.004,PrFeAsO0.6F0.12,polycrystal,PrFeAsO0.6F0.12_15K,51.0,16.8715,120.0,Tier_1_paper_Hirr_arXiv_1002.0208_Eq5_Tc_48K,55,55,0.8312,T,15.0,0.2499,0.0974,5.2521,0.0276508695594497,0.14835,True,ok,1002.0208v2.pdf,51.0,16.8715,,,True,0.8311656337877957,0.2499047717080467,55,0.7726677688668272,True,True
B,elsevier_10.1016_j.physc.2011.02.004,PrFeAsO0.6F0.12,polycrystal,PrFeAsO0.6F0.12_20K,51.0,12.76,120.0,Tier_1_paper_Hirr_arXiv_1002.0208_Eq5_Tc_48K,52,56,0.983,T,20.0,0.1607,0.0436,4.9645,0.023683585339087,0.10336,True,ok,1002.0208v2.pdf,51.0,12.76,,,True,0.9829876098014477,0.16075029062342003,52,1.7712276232706463,True,True
B,elsevier_10.1016_j.physc.2011.02.004,PrFeAsO0.6F0.12,polycrystal,PrFeAsO0.6F0.12_25K,51.0,9.1331,120.0,Tier_1_paper_Hirr_arXiv_1002.0208_Eq5_Tc_48K,51,65,0.9758,T,25.0,0.099,0.061,4.7031,0.0282828616734218,0.13734,True,ok,1002.0208v2.pdf,51.0,9.1331,,,True,0.9757811144303994,0.09903931032407118,51,1.6177630529977542,True,True
B,elsevier_10.1016_j.physc.2011.02.004,PrFeAsO0.6F0.12,polycrystal,PrFeAsO0.6F0.12_30K,51.0,6.0207,120.0,Tier_1_paper_Hirr_arXiv_1002.0208_Eq5_Tc_48K,60,68,0.9987,T,30.0,0.3412,0.0487,4.4362,0.0298678272723394,0.17614,True,ok,1002.0208v2.pdf,51.0,6.0207,,,True,0.9987238616983174,0.34146416272795593,60,2.9552342048332396,True,True
B,elsevier_10.1016_j.physc.2011.02.004,PrFeAsO0.6F0.12,polycrystal,PrFeAsO0.6F0.12_7K,51.0,24.4013,120.0,Tier_1_paper_Hirr_arXiv_1002.0208_Eq5_Tc_48K,49,49,0.5984,T,7.0,1.0151,0.2703,5.8434,0.0343070324243684,0.18398,True,ok,1002.0208v2.pdf,51.0,24.4013,,,True,0.5983788852917935,1.0150603666098958,49,0.39621145341137803,True,True
B,elsevier_10.1016_j.physc.2013.04.060,MgB(2-x)Cx_x_0_0386,wire,MgB(2-x)Cx_x_0_0386_4_2K,39.0,10.5,15.5,Tier_1_direct_match_at_4.2K_term_H_irr_Birr,7,7,0.5720645520311632,T,4.2,2.353999706812804,0.1680707748165542,5.563546710518575,0.0603681948596982,0.0658246440983831,True,ok,elsevier_10.1016_j.physc.2013.04.060,39.0,15.3,,,True,0.3925933200213865,4.80890241368759,7,0.26074678101781085,True,True
B,elsevier_10.1016_j.physc.2013.04.060,MgB(2-x)Cx_x_0_1202,wire,MgB(2-x)Cx_x_0_1202_4_2K,39.0,10.5,15.5,Tier_1_direct_match_at_4.2K_term_H_irr_Birr,7,7,0.5709515859766279,T,4.2,1.4750829895482016,0.1211419828590063,5.408100546423671,0.0435558530796958,0.0474865050314233,True,ok,elsevier_10.1016_j.physc.2013.04.060,39.0,23.6,,,True,0.2540250700319742,5.574238902537192,7,0.14122844215856156,False,False
B,elsevier_10.1016_j.physc.2013.04.060,MgB2,wire,MgB2_4_2K,39.0,10.5,15.5,Tier_1_direct_match_at_4.2K_term_H_irr_Birr,5,5,0.3817473567056206,T,4.2,3.7999293071337386,0.2469651348649325,5.6148702752653215,0.1031082192361673,0.0628140832133399,True,ok,elsevier_10.1016_j.physc.2013.04.060,39.0,11.2,,,True,0.3578881469115193,4.485592075902136,5,0.35268572128436393,True,True
B,elsevier_10.1016_j.physc.2013.04.060,MgB2,wire,Undoped_MgB2_10K,39.0,11.9,15.5,Tier_1_direct_match_at_10.0K_term_Birr,7,7,0.5047600435523046,T,10.0,4.779311736113043,0.1428091414130274,5.783351519028241,0.0524409511795588,0.0512768881885401,True,ok,elsevier_10.1016_j.physc.2013.04.060,39.0,11.0,,,True,0.5460585925702205,3.8755912236446273,7,0.5997284440122732,True,True
B,elsevier_10.1016_j.physc.2013.04.060,MgB2_Ag_doped,wire,Ag_Doped_MgB2_10K,39.0,11.9,15.5,Tier_1_direct_match_at_10.0K_term_Birr,9,9,0.6745023590831682,T,10.0,2.0905650082158456,0.1510446510524187,5.29332971608345,0.0849947712227935,0.1225923718564929,True,ok,elsevier_10.1016_j.physc.2013.04.060,39.0,14.5,,,True,0.553557108488945,3.9638026252324745,9,0.5179195943278452,True,True
B,elsevier_10.1016_j.physc.2013.04.060,MgB2_SiC_doped,wire,SiC_Doped_MgB2_10K,39.0,11.9,15.5,Tier_1_direct_match_at_10.0K_term_Birr,10,10,0.757140065328457,T,10.0,1.5623445821380608,0.0960880617978764,5.288565496827169,0.0514158119020786,0.0854143668160137,True,ok,elsevier_10.1016_j.physc.2013.04.060,39.0,16.9,,,True,0.533134128840748,3.916343697044255,10,0.40277250106820733,True,True
B,elsevier_10.1016_j.physc.2013.04.060,MgB2_TiC_doped,wire,TiC_Doped_MgB2_10K,39.0,11.9,15.5,Tier_1_direct_match_at_10.0K_term_Birr,8,8,0.5449621709148778,T,10.0,3.938175873961849,0.2767956253725114,5.689373527422514,0.1234274424591194,0.1426991608731628,True,ok,elsevier_10.1016_j.physc.2013.04.060,39.0,11.9,,,True,0.5449621709148778,3.938175879795814,8,0.6435799281596613,True,True
B,elsevier_10.1016_j.physc.2013.04.060,MgB2_ZrB2_doped,wire,ZrB2_Doped_MgB2_10K,39.0,11.9,15.5,Tier_1_direct_match_at_10.0K_term_Birr,11,11,0.8397777715737459,T,10.0,2.558076334123752,0.1700782272269349,5.309614205834884,0.0869280289592389,0.1635275098127915,True,ok,elsevier_10.1016_j.physc.2013.04.060,39.0,13.1,,,True,0.7628515634906547,3.583043457128703,11,0.7608958096932623,True,True
B,elsevier_10.1016_j.physc.2016.05.023,FeSe1-xSx,single_crystal,FeSe,9.0,30.0,30.0,Tier_3_literature_default,6,6,0.0433333333333333,T,2.0,14.677107918232323,0.3922368268120396,4.813642426883829,0.0049877517982489,0.0049487483871796,True,H_axis_applicability_bound,elsevier_10.1016_j.physc.2016.05.023,9.0,30.0,,,True,0.043333333333333335,14.677107918145607,6,0.01937140406774503,False,False
B,elsevier_10.1016_j.physc.2016.05.023,FeSe1-xSx,single_crystal,FeSe,9.0,30.0,30.0,Tier_3_literature_default,6,6,0.0433333333333333,T,3.0,16.61759515470278,0.6488113482711244,4.723456102615906,0.0082503975657212,0.0081858803377897,True,H_axis_applicability_bound,elsevier_10.1016_j.physc.2016.05.023,9.0,30.0,,,True,0.043333333333333335,16.617595400523722,6,0.01937140406774503,False,False
B,elsevier_10.1016_j.physc.2016.05.023,FeSe1-xSx,single_crystal,FeSe,9.0,30.0,30.0,Tier_3_literature_default,6,6,0.0433333333333333,T,5.0,16.030890200883423,1.7393596473952906,4.503897199591346,0.0221180009255069,0.0219450406278599,True,H_axis_applicability_bound,elsevier_10.1016_j.physc.2016.05.023,9.0,30.0,,,True,0.043333333333333335,16.03089068784389,6,0.01937140406774503,False,False
B,elsevier_10.1016_j.physc.2016.05.023,FeSe1-xSx,single_crystal,FeSe,9.0,30.0,30.0,Tier_3_literature_default,6,6,0.0433333333333333,T,6.0,15.224770729626464,0.830537383156467,4.370637526903923,0.0105612586874078,0.0104786735869242,True,H_axis_applicability_bound,elsevier_10.1016_j.physc.2016.05.023,9.0,30.0,,,True,0.043333333333333335,15.224770691281597,6,0.01937140406774503,False,False
B,elsevier_10.1016_j.physc.2016.05.023,FeSe1-xSx,single_crystal,FeSe,9.0,30.0,30.0,Tier_3_literature_default,6,6,0.0433333333333333,T,7.0,16.462838907362123,1.9922266558225916,4.28825832624078,0.0253335011785422,0.0251353984646425,True,H_axis_applicability_bound,elsevier_10.1016_j.physc.2016.05.023,9.0,30.0,,,True,0.043333333333333335,16.462838899738568,6,0.01937140406774503,False,False
B,elsevier_10.1016_j.physc.2016.05.023,FeSe1-xSx,single_crystal,FeSe0.86S0.14,9.0,30.0,30.0,Tier_3_literature_default,6,6,0.0433333333333333,T,2.0,9.814859145491932,0.6134534528839096,4.898663813001498,0.0078007806383417,0.0077397801672712,True,H_axis_applicability_bound,elsevier_10.1016_j.physc.2016.05.023,9.0,30.0,,,True,0.043333333333333335,9.814859593488618,6,0.01937140406774503,False,False
B,elsevier_10.1016_j.physc.2016.05.023,FeSe1-xSx,single_crystal,FeSe0.86S0.14,9.0,30.0,30.0,Tier_3_literature_default,6,6,0.0433333333333333,T,3.0,14.086712565635926,0.9943682934487652,4.774831681825336,0.0126445596391931,0.0125456830550015,True,H_axis_applicability_bound,elsevier_10.1016_j.physc.2016.05.023,9.0,30.0,,,True,0.043333333333333335,14.086712313947391,6,0.01937140406774503,False,False
B,elsevier_10.1016_j.physc.2016.05.023,FeSe1-xSx,single_crystal,FeSe0.86S0.14,9.0,30.0,30.0,Tier_3_literature_default,6,6,0.0433333333333333,T,5.0,13.950018058866451,1.1004545540706665,4.570974019741077,0.0139935717506306,0.0138841441638072,True,H_axis_applicability_bound,elsevier_10.1016_j.physc.2016.05.023,9.0,30.0,,,True,0.043333333333333335,13.950018213718895,6,0.01937140406774503,False,False
B,elsevier_10.1016_j.physc.2016.05.023,FeSe1-xSx,single_crystal,FeSe0.86S0.14,9.0,30.0,30.0,Tier_3_literature_default,6,6,0.0433333333333333,T,6.0,15.218838511494043,1.4366621191071094,4.4618318182502295,0.0182688450933012,0.0181259861192874,True,H_axis_applicability_bound,elsevier_10.1016_j.physc.2016.05.023,9.0,30.0,,,True,0.043333333333333335,15.218838235386476,6,0.01937140406774503,False,False
B,elsevier_10.1016_j.physc.2016.05.023,FeSe1-xSx,single_crystal,FeSe0.86S0.14,9.0,30.0,30.0,Tier_3_literature_default,6,6,0.0433333333333333,T,7.0,14.893754266756217,2.011613387638887,4.339162173533898,0.0255800267830012,0.0253800001467373,True,H_axis_applicability_bound,elsevier_10.1016_j.physc.2016.05.023,9.0,30.0,,,True,0.043333333333333335,14.893753829843629,6,0.01937140406774503,False,False
B,iop_10.1088_0953-2048_29_3_035013,FeSe0.5Te0.5,thin_film,FTS_10K,14.0,47.0,47.0,Tier_3_literature_default,14,14,0.1914346820202914,T,10.0,2.764982749288409,0.121066765071067,6.070744124420224,0.0054910773366468,0.013025766840219,True,H_axis_applicability_bound,iop_10.1088_0953-2048_29_3_035013,14.0,47.0,,,True,0.19143468202029149,2.764982746420655,14,0.09231836931397916,False,False
B,iop_10.1088_0953-2048_29_3_035013,FeSe0.5Te0.5,thin_film,FTS_12K,14.0,47.0,47.0,Tier_3_literature_default,14,14,0.1920651722292187,T,12.0,3.53049829534218,0.0910484848324636,5.956954089718852,0.004136387540066,0.0098164923829853,True,H_axis_applicability_bound,iop_10.1088_0953-2048_29_3_035013,14.0,47.0,,,True,0.1920651722292187,3.5304982610907976,14,0.09265638842533205,False,False
B,iop_10.1088_0953-2048_29_3_035013,FeSe0.5Te0.5,thin_film,FTS_15K,14.0,47.0,47.0,Tier_3_literature_default,13,13,0.1901067468899845,T,15.0,9.621300601290676,0.390064057506757,5.672196428561456,0.0183577336468266,0.0399762740542771,True,H_axis_applicability_bound,iop_10.1088_0953-2048_29_3_035013,14.0,47.0,,,False,,,0,0.0,False,False
B,iop_10.1088_0953-2048_29_3_035013,FeSe0.5Te0.5,thin_film,FTS_17K,14.0,47.0,47.0,Tier_3_literature_default,12,12,0.1485849059528071,T,17.0,29.99999999999628,4.665905381892923,5.144538536825544,0.1575818367012485,0.3491321869773663,True,H_axis_applicability_bound,iop_10.1088_0953-2048_29_3_035013,14.0,47.0,,,False,,,0,0.0,False,False
B,iop_10.1088_0953-2048_29_3_035013,FeSe0.5Te0.5,thin_film,FTS_4.2K,14.0,47.0,47.0,Tier_3_literature_default,14,14,0.1914396416286213,T,4.2,2.2989479187160367,0.1436896568412101,6.1887832297712135,0.0065274721276238,0.0154324856999001,True,H_axis_applicability_bound,iop_10.1088_0953-2048_29_3_035013,14.0,47.0,,,True,0.1914396416286213,2.298947817741483,14,0.09232199120121162,False,False
B,iop_10.1088_0953-2048_29_3_035013,FeSe0.5Te0.5,thin_film,FTS_6K,14.0,47.0,47.0,Tier_3_literature_default,13,13,0.1885773276712792,T,6.0,2.2014097843316915,0.129473865856511,6.153118414015574,0.006107104650194,0.013204285968624,True,H_axis_applicability_bound,iop_10.1088_0953-2048_29_3_035013,14.0,47.0,,,False,,,0,0.0,False,False
B,iop_10.1088_0953-2048_29_3_035013,FeSe0.5Te0.5,thin_film,FTS_8K,14.0,47.0,47.0,Tier_3_literature_default,14,14,0.1914365418734151,T,8.0,2.660122429281796,0.1265126313997861,6.152001424133521,0.00574236880895,0.0136212925448586,True,H_axis_applicability_bound,iop_10.1088_0953-2048_29_3_035013,14.0,47.0,,,True,0.19143654187341516,2.660122461730171,14,0.09232000660485115,False,False
B,springer_10.1007_s10854-026-16566-9,FeTe0.5Se0.5,single_crystal,"Fe(1-x)(MWCNT)xTe0.5Se0.5, x=0%",14.0,9.2,47.0,Tier_1_extrapolated_to_low_T_anchor_11.0K,6,6,0.4891304347826087,T,5.0,1.3956391988452888,0.182596950529313,5.973137026665985,0.0350566642508447,0.0404915401858398,True,ok,springer_10.1007_s10854-026-16566-9,14.0,9.2,,,True,0.48913043478260876,1.3956392115961718,6,0.3162699622207181,True,True
B,springer_10.1007_s10854-026-16566-9,FeTe0.5Se0.5,single_crystal,"Fe(1-x)(MWCNT)xTe0.5Se0.5, x=0%",14.0,9.2,47.0,Tier_1_extrapolated_to_low_T_anchor_11.0K,6,6,0.4891304347826087,T,7.0,1.7131576903110215,0.1957979148312312,5.93108574852633,0.0375911058786365,0.0434189011833262,True,ok,springer_10.1007_s10854-026-16566-9,14.0,9.2,,,True,0.48913043478260876,1.7131577185815723,6,0.3162699622207181,True,True
B,springer_10.1007_s10854-026-16566-9,FeTe0.5Se0.5,single_crystal,"Fe(1-x)(MWCNT)xTe0.5Se0.5, x=0%",14.0,9.2,47.0,Tier_1_extrapolated_to_low_T_anchor_11.0K,6,6,0.4891304347826087,T,10.0,2.1483043416192205,0.1702152695469424,5.8653380768875785,0.0326795143774245,0.0377458561694642,True,ok,springer_10.1007_s10854-026-16566-9,14.0,9.2,,,True,0.48913043478260876,2.148304340960862,6,0.3162699622207181,True,True
B,springer_10.1007_s10854-026-16566-9,FeTe0.5Se0.5,single_crystal,"Fe(1-x)(MWCNT)xTe0.5Se0.5, x=1%",14.0,9.2,47.0,Tier_1_extrapolated_to_low_T_anchor_11.0K,6,6,0.4891304347826087,T,5.0,1.194117794824607,0.1512916208174663,6.150763417182104,0.029046373374335,0.0335494661228187,True,ok,springer_10.1007_s10854-026-16566-9,14.0,9.2,,,True,0.48913043478260876,1.1941178140320325,6,0.3162699622207181,True,True
B,springer_10.1007_s10854-026-16566-9,FeTe0.5Se0.5,single_crystal,"Fe(1-x)(MWCNT)xTe0.5Se0.5, x=1%",14.0,9.2,47.0,Tier_1_extrapolated_to_low_T_anchor_11.0K,6,6,0.4891304347826087,T,7.0,1.3458894354729332,0.159343695738208,6.121613313756543,0.0305922889530122,0.0353350443093818,True,ok,springer_10.1007_s10854-026-16566-9,14.0,9.2,,,True,0.48913043478260876,1.3458894438224338,6,0.3162699622207181,True,True
B,springer_10.1007_s10854-026-16566-9,FeTe0.5Se0.5,single_crystal,"Fe(1-x)(MWCNT)xTe0.5Se0.5, x=1%",14.0,9.2,47.0,Tier_1_extrapolated_to_low_T_anchor_11.0K,6,6,0.4891304347826087,T,10.0,1.5458359149464524,0.166368316079962,6.091657503238059,0.0319409373675799,0.0368927780868125,True,ok,springer_10.1007_s10854-026-16566-9,14.0,9.2,,,True,0.48913043478260876,1.5458358853279468,6,0.3162699622207181,True,True
B,springer_10.1007_s10854-026-16566-9,FeTe0.5Se0.5,single_crystal,"Fe(1-x)(MWCNT)xTe0.5Se0.5, x=2%",14.0,9.2,47.0,Tier_1_extrapolated_to_low_T_anchor_11.0K,6,6,0.4891304347826087,T,5.0,1.443937725865531,0.2342004421898009,6.238258338978655,0.0449639827365496,0.0519347992923847,True,ok,springer_10.1007_s10854-026-16566-9,14.0,9.2,,,True,0.48913043478260876,1.4439377038008343,6,0.3162699622207181,True,True
B,springer_10.1007_s10854-026-16566-9,FeTe0.5Se0.5,single_crystal,"Fe(1-x)(MWCNT)xTe0.5Se0.5, x=2%",14.0,9.2,47.0,Tier_1_extrapolated_to_low_T_anchor_11.0K,6,6,0.4891304347826087,T,7.0,1.605175620502339,0.2523646854922586,6.215186020846853,0.0484513226766681,0.0559627873801111,True,ok,springer_10.1007_s10854-026-16566-9,14.0,9.2,,,True,0.48913043478260876,1.6051756475997743,6,0.3162699622207181,True,True
B,springer_10.1007_s10854-026-16566-9,FeTe0.5Se0.5,single_crystal,"Fe(1-x)(MWCNT)xTe0.5Se0.5, x=2%",14.0,9.2,47.0,Tier_1_extrapolated_to_low_T_anchor_11.0K,6,6,0.4891304347826087,T,10.0,1.4819079853330066,0.1127460900629181,6.201664234751606,0.0216460454061274,0.0250018550761243,True,ok,springer_10.1007_s10854-026-16566-9,14.0,9.2,,,True,0.48913043478260876,1.4819079884420083,6,0.3162699622207181,True,True
B,springer_10.1007_s10854-026-16566-9,FeTe0.5Se0.5,single_crystal,"Fe(1-x)(MWCNT)xTe0.5Se0.5, x=3%",14.0,9.2,47.0,Tier_1_extrapolated_to_low_T_anchor_11.0K,6,6,0.4891304347826087,T,5.0,1.7890891969235347,0.2640454374563464,6.316710732317151,0.0506939046469259,0.0585530378886254,True,ok,springer_10.1007_s10854-026-16566-9,14.0,9.2,,,True,0.48913043478260876,1.7890892060766823,6,0.3162699622207181,True,True
B,springer_10.1007_s10854-026-16566-9,FeTe0.5Se0.5,single_crystal,"Fe(1-x)(MWCNT)xTe0.5Se0.5, x=3%",14.0,9.2,47.0,Tier_1_extrapolated_to_low_T_anchor_11.0K,6,6,0.4891304347826087,T,7.0,1.6005673710692063,0.1357614670264525,6.299517038049047,0.0260647502169517,0.0301055973935308,True,ok,springer_10.1007_s10854-026-16566-9,14.0,9.2,,,True,0.48913043478260876,1.6005673708290797,6,0.3162699622207181,True,True
B,springer_10.1007_s10854-026-16566-9,FeTe0.5Se0.5,single_crystal,"Fe(1-x)(MWCNT)xTe0.5Se0.5, x=3%",14.0,9.2,47.0,Tier_1_extrapolated_to_low_T_anchor_11.0K,6,6,0.4891304347826087,T,10.0,1.85731319641739,0.1670457623242354,6.283713168317346,0.0320710040830032,0.0370430073564623,True,ok,springer_10.1007_s10854-026-16566-9,14.0,9.2,,,True,0.48913043478260876,1.8573131798764764,6,0.3162699622207181,True,True
B,springer_10.1038_s41598-022-24044-5,FeSe0.5Te0.5,thin_film,FST_10K,14.0,18.0,47.0,Tier_1_extrapolated_to_low_T_anchor_14.0K,34,34,0.9445885260935496,T,10.0,,,,,,False,beta_extreme,springer_10.1038_s41598-022-24044-5,14.0,18.0,,,False,,,0,0.0,False,False
B,springer_10.1038_s41598-022-24044-5,FeSe0.5Te0.5,thin_film,FST_12K,14.0,18.0,47.0,Tier_1_extrapolated_to_low_T_anchor_14.0K,29,29,0.6098506783354024,T,12.0,,,,,,False,beta_extreme,springer_10.1038_s41598-022-24044-5,14.0,18.0,,,False,,,0,0.0,False,False
B,springer_10.1038_s41598-022-24044-5,FeSe0.5Te0.5,thin_film,FST_4K,14.0,18.0,47.0,Tier_1_extrapolated_to_low_T_anchor_14.0K,32,32,0.9412852884249232,T,4.0,,,,,,False,beta_extreme,springer_10.1038_s41598-022-24044-5,14.0,18.0,,,False,,,0,0.0,False,False
B,springer_10.1038_s41598-022-24044-5,FeSe0.5Te0.5,thin_film,FST_6K,14.0,18.0,47.0,Tier_1_extrapolated_to_low_T_anchor_14.0K,33,33,0.9437458174386611,T,6.0,,,,,,False,beta_extreme,springer_10.1038_s41598-022-24044-5,14.0,18.0,,,False,,,0,0.0,False,False
B,springer_10.1038_s41598-022-24044-5,FeSe0.5Te0.5,thin_film,FST_8K,14.0,18.0,47.0,Tier_1_extrapolated_to_low_T_anchor_14.0K,33,33,0.9448972188361155,T,8.0,,,,,,False,beta_extreme,springer_10.1038_s41598-022-24044-5,14.0,18.0,,,False,,,0,0.0,False,False
B,springer_10.1038_s41598-025-95932-9,Bi2Sr2CaCu2O8,thin_film,Sample A,85.0,100.0,100.0,Tier_3_literature_default,10,10,0.009,T,45.0,29.99999999986339,24.931905746862512,6.376672548798872,0.0674501228693665,0.088452405991321,True,H_axis_applicability_bound,springer_10.1038_s41598-025-95932-9,85.0,100.0,,,False,,,0,0.0,False,False
B,springer_10.1038_s41598-025-95932-9,Bi2Sr2CaCu2O8,thin_film,Sample A,85.0,100.0,100.0,Tier_3_literature_default,10,10,0.009,T,50.0,29.999999999992404,31.83305685829111,6.302723039814964,0.0861203198656267,0.112935986987768,True,H_axis_applicability_bound,springer_10.1038_s41598-025-95932-9,85.0,100.0,,,False,,,0,0.0,False,False
B,springer_10.1038_s41598-025-95932-9,Bi2Sr2CaCu2O8,thin_film,Sample A,85.0,100.0,100.0,Tier_3_literature_default,10,10,0.009,T,55.0,29.999994840934697,42.54640769440974,6.210871396761171,0.1151039238668407,0.1509443578683825,True,H_axis_applicability_bound,springer_10.1038_s41598-025-95932-9,85.0,100.0,,,False,,,0,0.0,False,False
B,springer_10.1038_s41598-025-95932-9,Bi2Sr2CaCu2O8,thin_film,Sample A,85.0,100.0,100.0,Tier_3_literature_default,10,10,0.009,T,60.0,29.999999384637853,62.705987773995766,6.085738807367086,0.1696431200252327,0.2224656048087871,True,H_axis_applicability_bound,springer_10.1038_s41598-025-95932-9,85.0,100.0,,,False,,,0,0.0,False,False
B,springer_10.1038_s41598-025-95932-9,Bi2Sr2CaCu2O8,thin_film,Sample A,85.0,100.0,100.0,Tier_3_literature_default,10,10,0.009,T,65.0,29.99999994358029,100.64030683825592,5.898814015877486,0.2722696455647556,0.3570474099846529,True,H_axis_applicability_bound,springer_10.1038_s41598-025-95932-9,85.0,100.0,,,False,,,0,0.0,False,False
B,springer_10.1038_s41598-025-95932-9,Bi2Sr2CaCu2O8,thin_film,Sample A,85.0,100.0,100.0,Tier_3_literature_default,10,10,0.009,T,70.0,29.99999998915098,158.65553519846563,5.612287628404919,0.4292224561321358,0.5628713130786486,True,H_axis_applicability_bound,springer_10.1038_s41598-025-95932-9,85.0,100.0,,,False,,,0,0.0,False,False
