Repository: prachetpoddar/HT10016-critical-current-prediction

# Substructure-conditional critical current density prediction

Data and analysis code for manuscript HT10016, submitted to *PRX Intelligence*.

Poddar, Chowdhury and Hossain, *Substructure-Conditional Critical Current Density
Prediction from Heterogeneous Superconductor Literature*.

Every count, ratio, figure and validation result in the manuscript and the
Supplemental Material is produced by the code here from the tables here. Where
the paper applies a screen at the reporting layer rather than inside the
dispatch routine, that screen is written out in `audit/`, so no printed number
depends on a step that exists only in the prose.

## Where everything is

If you have come here from the paper and want one thing, it is probably one of
these four.

| you want | open |
|---|---|
| the extracted dataset | `data/`, and `data/phase_3_p31_jc_anchor_per_paper_repaired.csv` first |
| the predictions the paper reports | `data/phase_3_p57_de_novo_predictions.csv` |
| the code that produced a number | `analysis/`, indexed by section in the table below |
| the evidence behind a correction the paper reports on itself | `audit/` |

The documents in `out_final52/` are the three files as submitted to the
journal, kept here so that a claim can be read next to the file behind it.
Source articles are not redistributed, for the reason given under What is not
here below.

    HT10016-critical-current-prediction/
      README.md            this file
      environment.yml      the environment the deposited results were produced in
      data/                the extracted dataset, 144 files
        phase_3_p31_jc_anchor_per_paper*.csv      critical-current anchors
        phase_3_form3_fits_partial_cohortB_v2.csv field-axis fits
        phase_3_p44_post_UCLA_beta_T_fits*.csv    temperature-axis fits
        phase_3_p31_variance_decomposition*.csv   the conditioning diagnostic
        phase_3_p57_de_novo_predictions.csv       the candidate dispatch table
        provenance_table_fitcohort_full.csv       one row per source paper
        external_validation/                      the four out-of-corpus cuprates
        extraction_examples/                      four worked extractions
        reextraction/                             the sampled re-extraction
      analysis/            every script that reads or writes the tables, 199 files
      audit/               the evidence behind each self-reported correction, 247 files
      figures/             the deposited figures and the assets behind them, 62 files
      specs/               one digitisation spec per source figure, 29 files
      out_final52/         the three documents as submitted
      LICENSE              CC BY 4.0 for data and documentation, MIT for code

Files ending `.pre_classifier_fix`, and the dated subdirectories of `audit/`,
are earlier states kept on purpose so that a correction can be checked against
what it replaced. They are not working copies.

## Which part of the paper rests on which files

| section | data | code |
|---|---|---|
| II.A, data extraction layer | `specs/`, `data/extraction_examples/` | `analysis/manuscript_figure_s1_extraction_examples.py` |
| II.B, anchors and substructure labels | `data/provenance_table_fitcohort_full.csv`, `audit/hc2_anchor_provenance.csv` | `analysis/apply_jc_anchor_repairs.py` |
| II.C, aggregation architecture | `data/phase_3_p31_jc_anchor_per_paper_repaired.csv` | `analysis/figure_4_source.py` |
| II.D, runtime and refusal logic | `data/phase_3_p57_de_novo_predictions.csv` | `analysis/phase_3_p57_de_novo_predictions.py` and the three steps after it |
| III.A, variance decomposition | `data/phase_3_p31_variance_decomposition_repaired.csv`, `data/anchor_form_permutation.csv` | `analysis/figure_4_source.py`, `analysis/anchor_form_permutation.py` |
| III.B, external validation and the anchor gate | `data/external_validation/` | `analysis/external_anchor_count.py` |
| III.C, family-level applicability bound | `data/phase_3_p47_compound_leave_out_MAE.csv` | `analysis/compound_leave_one_out.py` |
| III.D, ranking and universal scaling | `data/functional_form_input.csv`, `data/reduced_variable_scaling.csv` | `analysis/functional_form_comparison.py`, `analysis/scaling_collapse_test.py` |
| III.E, candidate dispatch | `data/phase_3_p57_de_novo_predictions.csv`, `audit/reporting_layer_exclusions.csv` | `analysis/rebuild_dispatch.py` |
| III.F, limitations and the anchor repair | `audit/anchor_repairs.csv`, `audit/withdrawn_records.csv`, `audit/withdrawn_beta_T_papers.csv` | `analysis/withdraw_records.py` |

The figure generators are listed separately under Figures below.

## data/

| file | rows | what one row is |
|---|---:|---|
| `phase_3_p31_jc_anchor_per_paper.csv` | 96 | one critical-current anchor, per paper per sample per isotherm |
| `phase_3_p31_jc_anchor_per_paper_repaired.csv` | 96 | the same, with the repair, the withdrawal reason and the as-deposited value |

File: data/functional_form_input.csv (part 1 of 12)
pdf_name,page,mp_formula,compound_raw,log_Jc,temperature_K,field_T,Tc_K,Hc2_T_lit
0003253v2.pdf,2,KBa2Bi2O7,T = 5 K,5.0,5.0,0.0,31.0,25.0
0003253v2.pdf,2,KBa2Bi2O7,T = 5 K,4.977723605288848,5.0,1.0,31.0,25.0
0003253v2.pdf,2,KBa2Bi2O7,T = 5 K,4.954242509439325,5.0,2.0,31.0,25.0
0003253v2.pdf,2,KBa2Bi2O7,T = 5 K,4.929418925714293,5.0,3.0,31.0,25.0
0003253v2.pdf,2,KBa2Bi2O7,T = 5 K,4.903089986991944,5.0,4.0,31.0,25.0
0003253v2.pdf,2,KBa2Bi2O7,T = 5 K,4.8750612633917,5.0,5.0,31.0,25.0
0003253v2.pdf,2,KBa2Bi2O7,T = 5 K,4.845098040014257,5.0,6.0,31.0,25.0
0003253v2.pdf,2,KBa2Bi2O7,T = 5 K,4.812913356642856,5.0,7.0,31.0,25.0
0003253v2.pdf,2,KBa2Bi2O7,T = 5 K,4.778151250383644,5.0,8.0,31.0,25.0
0003253v2.pdf,2,KBa2Bi2O7,T = 5 K,4.740362689494244,5.0,9.0,31.0,25.0
0003253v2.pdf,2,KBa2Bi2O7,T = 5 K,4.698970004336019,5.0,10.0,31.0,25.0
0003253v2.pdf,2,KBa2Bi2O7,T = 10 K,4.954242509439325,10.0,0.0,31.0,25.0
0003253v2.pdf,2,KBa2Bi2O7,T = 10 K,4.929418925714293,10.0,1.0,31.0,25.0
0003253v2.pdf,2,KBa2Bi2O7,T = 10 K,4.903089986991944,10.0,2.0,31.0,25.0
0003253v2.pdf,2,KBa2Bi2O7,T = 10 K,4.8750612633917,10.0,3.0,31.0,25.0
0003253v2.pdf,2,KBa2Bi2O7,T = 10 K,4.845098040014257,10.0,4.0,31.0,25.0
0003253v2.pdf,2,KBa2Bi2O7,T = 10 K,4.812913356642856,10.0,5.0,31.0,25.0
0003253v2.pdf,2,KBa2Bi2O7,T = 10 K,4.778151250383644,10.0,6.0,31.0,25.0
0003253v2.pdf,2,KBa2Bi2O7,T = 10 K,4.740362689494244,10.0,7.0,31.0,25.0
0003253v2.pdf,2,KBa2Bi2O7,T = 10 K,4.698970004336019,10.0,8.0,31.0,25.0
0003253v2.pdf,2,KBa2Bi2O7,T = 10 K,4.653212513775344,10.0,9.0,31.0,25.0
0003253v2.pdf,2,KBa2Bi2O7,T = 10 K,4.6020599913279625,10.0,10.0,31.0,25.0
0003253v2.pdf,2,KBa2Bi2O7,T = 15 K,4.903089986991944,15.0,0.0,31.0,25.0
0003253v2.pdf,2,KBa2Bi2O7,T = 15 K,4.8750612633917,15.0,1.0,31.0,25.0
0003253v2.pdf,2,KBa2Bi2O7,T = 15 K,4.845098040014257,15.0,2.0,31.0,25.0
0003253v2.pdf,2,KBa2Bi2O7,T = 15 K,4.812913356642856,15.0,3.0,31.0,25.0
0003253v2.pdf,2,KBa2Bi2O7,T = 15 K,4.778151250383644,15.0,4.0,31.0,25.0
0003253v2.pdf,2,KBa2Bi2O7,T = 15 K,4.740362689494244,15.0,5.0,31.0,25.0
0003253v2.pdf,2,KBa2Bi2O7,T = 15 K,4.698970004336019,15.0,6.0,31.0,25.0
0003253v2.pdf,2,KBa2Bi2O7,T = 15 K,4.653212513775344,15.0,7.0,31.0,25.0
0003253v2.pdf,2,KBa2Bi2O7,T = 15 K,4.6020599913279625,15.0,8.0,31.0,25.0
0003253v2.pdf,2,KBa2Bi2O7,T = 15 K,4.544068044350276,15.0,9.0,31.0,25.0
0003253v2.pdf,2,KBa2Bi2O7,T = 15 K,4.477121254719663,15.0,10.0,31.0,25.0
0003253v2.pdf,2,KBa2Bi2O7,T = 20 K,4.845098040014257,20.0,0.0,31.0,25.0
0003253v2.pdf,2,KBa2Bi2O7,T = 20 K,4.812913356642856,20.0,1.0,31.0,25.0
0003253v2.pdf,2,KBa2Bi2O7,T = 20 K,4.778151250383644,20.0,2.0,31.0,25.0
0003253v2.pdf,2,KBa2Bi2O7,T = 20 K,4.740362689494244,20.0,3.0,31.0,25.0
0003253v2.pdf,2,KBa2Bi2O7,T = 20 K,4.698970004336019,20.0,4.0,31.0,25.0
0003253v2.pdf,2,KBa2Bi2O7,T = 20 K,4.653212513775344,20.0,5.0,31.0,25.0
0003253v2.pdf,2,KBa2Bi2O7,T = 20 K,4.6020599913279625,20.0,6.0,31.0,25.0
0003253v2.pdf,2,KBa2Bi2O7,T = 20 K,4.544068044350276,20.0,7.0,31.0,25.0
0003253v2.pdf,2,KBa2Bi2O7,T = 20 K,4.477121254719663,20.0,8.0,31.0,25.0
0003253v2.pdf,2,KBa2Bi2O7,T = 20 K,4.3979400086720375,20.0,9.0,31.0,25.0
0003253v2.pdf,2,KBa2Bi2O7,T = 20 K,4.301029995663981,20.0,10.0,31.0,25.0
0003253v2.pdf,2,KBa2Bi2O7,T = 25 K,4.778151250383644,25.0,0.0,31.0,25.0
0003253v2.pdf,2,KBa2Bi2O7,T = 25 K,4.740362689494244,25.0,1.0,31.0,25.0
0003253v2.pdf,2,KBa2Bi2O7,T = 25 K,4.698970004336019,25.0,2.0,31.0,25.0
0003253v2.pdf,2,KBa2Bi2O7,T = 25 K,4.653212513775344,25.0,3.0,31.0,25.0
0003253v2.pdf,2,KBa2Bi2O7,T = 25 K,4.6020599913279625,25.0,4.0,31.0,25.0
0003253v2.pdf,2,KBa2Bi2O7,T = 25 K,4.544068044350276,25.0,5.0,31.0,25.0
0003253v2.pdf,2,KBa2Bi2O7,T = 25 K,4.477121254719663,25.0,6.0,31.0,25.0
0003253v2.pdf,2,KBa2Bi2O7,T = 25 K,4.3979400086720375,25.0,7.0,31.0,25.0
0003253v2.pdf,2,KBa2Bi2O7,T = 25 K,4.301029995663981,25.0,8.0,31.0,25.0
0003253v2.pdf,2,KBa2Bi2O7,T = 25 K,4.176091259055681,25.0,9.0,31.0,25.0
0003253v2.pdf,2,KBa2Bi2O7,T = 25 K,4.0,25.0,10.0,31.0,25.0
0104236v1.pdf,11,MgB2,MgB2 4.2 K,5.0,4.2,0.0,39.0,16.0
0104236v1.pdf,11,MgB2,MgB2 4.2 K,4.954242509439325,4.2,0.15,39.0,16.0
0104236v1.pdf,11,MgB2,MgB2 4.2 K,4.903089986991944,4.2,0.3,39.0,16.0
0104236v1.pdf,11,MgB2,MgB2 4.2 K,4.845098040014257,4.2,0.45,39.0,16.0
0104236v1.pdf,11,MgB2,MgB2 4.2 K,4.778151250383644,4.2,0.6,39.0,16.0
0104236v1.pdf,11,MgB2,MgB2 4.2 K,4.698970004336019,4.2,0.75,39.0,16.0
0104236v1.pdf,11,MgB2,MgB2 4.2 K,4.6020599913279625,4.2,0.9,39.0,16.0
0104236v1.pdf,11,MgB2,MgB2 4.2 K,4.477121254719663,4.2,1.05,39.0,16.0
0104236v1.pdf,11,MgB2,MgB2 4.2 K,4.301029995663981,4.2,1.2,39.0,16.0
0104236v1.pdf,11,MgB2,MgB2 4.2 K,4.176091259055681,4.2,1.35,39.0,16.0
0104236v1.pdf,11,MgB2,MgB2 4.2 K,4.0,4.2,1.5,39.0,16.0
0104236v1.pdf,11,MgB2,MgB2 20 K,4.698970004336019,20.0,0.0,39.0,16.0
0104236v1.pdf,11,MgB2,MgB2 20 K,4.653212513775344,20.0,0.15,39.0,16.0
0104236v1.pdf,11,MgB2,MgB2 20 K,4.6020599913279625,20.0,0.3,39.0,16.0
0104236v1.pdf,11,MgB2,MgB2 20 K,4.544068044350276,20.0,0.45,39.0,16.0
0104236v1.pdf,11,MgB2,MgB2 20 K,4.477121254719663,20.0,0.6,39.0,16.0
0104236v1.pdf,11,MgB2,MgB2 20 K,4.3979400086720375,20.0,0.75,39.0,16.0
0104236v1.pdf,11,MgB2,MgB2 20 K,4.301029995663981,20.0,0.9,39.0,16.0
0104236v1.pdf,11,MgB2,MgB2 20 K,4.176091259055681,20.0,1.05,39.0,16.0
0104236v1.pdf,11,MgB2,MgB2 20 K,4.079181246047625,20.0,1.2,39.0,16.0
0104236v1.pdf,11,MgB2,MgB2 20 K,4.0,20.0,1.35,39.0,16.0
0104236v1.pdf,11,MgB2,MgB2 20 K,3.903089986991944,20.0,1.5,39.0,16.0
0104249v3.pdf,16,MgB2,2 K,7.204119982655925,2.0,0.01,39.0,16.0
0104249v3.pdf,16,MgB2,2 K,7.176091259055681,2.0,0.02,39.0,16.0
0104249v3.pdf,16,MgB2,2 K,7.146128035678238,2.0,0.03,39.0,16.0
0104249v3.pdf,16,MgB2,2 K,7.113943352306837,2.0,0.04,39.0,16.0
0104249v3.pdf,16,MgB2,2 K,7.079181246047625,2.0,0.05,39.0,16.0
0104249v3.pdf,16,MgB2,2 K,7.041392685158225,2.0,0.06,39.0,16.0
0104249v3.pdf,16,MgB2,2 K,7.0,2.0,0.07,39.0,16.0
0104249v3.pdf,16,MgB2,2 K,6.954242509439325,2.0,0.08,39.0,16.0
0104249v3.pdf,16,MgB2,2 K,6.903089986991944,2.0,0.09,39.0,16.0
0104249v3.pdf,16,MgB2,2 K,6.845098040014257,2.0,0.1,39.0,16.0
0104249v3.pdf,16,MgB2,2 K,6.778151250383644,2.0,0.2,39.0,16.0
0104249v3.pdf,16,MgB2,2 K,6.698970004336019,2.0,0.3,39.0,16.0
0104249v3.pdf,16,MgB2,2 K,6.6020599913279625,2.0,0.4,39.0,16.0
0104249v3.pdf,16,MgB2,2 K,6.477121254719663,2.0,0.5,39.0,16.0
0104249v3.pdf,16,MgB2,2 K,6.301029995663981,2.0,0.6,39.0,16.0
0104249v3.pdf,16,MgB2,2 K,6.0,2.0,0.7,39.0,16.0
0104249v3.pdf,16,MgB2,2 K,5.698970004336019,2.0,0.8,39.0,16.0
0104249v3.pdf,16,MgB2,2 K,5.301029995663981,2.0,0.9,39.0,16.0
0104249v3.pdf,16,MgB2,2 K,5.0,2.0,1.0,39.0,16.0
0104249v3.pdf,16,MgB2,4 K,7.176091259055681,4.0,0.01,39.0,16.0
0104249v3.pdf,16,MgB2,4 K,7.146128035678238,4.0,0.02,39.0,16.0
0104249v3.pdf,16,MgB2,4 K,7.113943352306837,4.0,0.03,39.0,16.0
0104249v3.pdf,16,MgB2,4 K,7.079181246047625,4.0,0.04,39.0,16.0
0104249v3.pdf,16,MgB2,4 K,7.041392685158225,4.0,0.05,39.0,16.0
0104249v3.pdf,16,MgB2,4 K,7.0,4.0,0.06,39.0,16.0
0104249v3.pdf,16,MgB2,4 K,6.954242509439325,4.0,0.07,39.0,16.0
0104249v3.pdf,16,MgB2,4 K,6.903089986991944,4.0,0.08,39.0,16.0
0104249v3.pdf,16,MgB2,4 K,6.845098040014257,4.0,0.09,39.0,16.0
0104249v3.pdf,16,MgB2,4 K,6.778151250383644,4.0,0.1,39.0,16.0
0104249v3.pdf,16,MgB2,4 K,6.698970004336019,4.0,0.2,39.0,16.0
0104249v3.pdf,16,MgB2,4 K,6.6020599913279625,4.0,0.3,39.0,16.0
0104249v3.pdf,16,MgB2,4 K,6.477121254719663,4.0,0.4,39.0,16.0
0104249v3.pdf,16,MgB2,4 K,6.301029995663981,4.0,0.5,39.0,16.0
0104249v3.pdf,16,MgB2,4 K,6.0,4.0,0.6,39.0,16.0
0104249v3.pdf,16,MgB2,4 K,5.698970004336019,4.0,0.7,39.0,16.0
0104249v3.pdf,16,MgB2,4 K,5.301029995663981,4.0,0.8,39.0,16.0
0104249v3.pdf,16,MgB2,4 K,5.0,4.0,0.9,39.0,16.0
0104249v3.pdf,16,MgB2,4 K,4.698970004336019,4.0,1.0,39.0,16.0
0104249v3.pdf,16,MgB2,6 K,7.146128035678238,6.0,0.01,39.0,16.0
0104249v3.pdf,16,MgB2,6 K,7.113943352306837,6.0,0.02,39.0,16.0
0104249v3.pdf,16,MgB2,6 K,7.079181246047625,6.0,0.03,39.0,16.0
0104249v3.pdf,16,MgB2,6 K,7.041392685158225,6.0,0.04,39.0,16.0
0104249v3.pdf,16,MgB2,6 K,7.0,6.0,0.05,39.0,16.0
0104249v3.pdf,16,MgB2,6 K,6.954242509439325,6.0,0.06,39.0,16.0
0104249v3.pdf,16,MgB2,6 K,6.903089986991944,6.0,0.07,39.0,16.0
0104249v3.pdf,16,MgB2,6 K,6.845098040014257,6.0,0.08,39.0,16.0
0104249v3.pdf,16,MgB2,6 K,6.778151250383644,6.0,0.09,39.0,16.0
0104249v3.pdf,16,MgB2,6 K,6.698970004336019,6.0,0.1,39.0,16.0
0104249v3.pdf,16,MgB2,6 K,6.6020599913279625,6.0,0.2,39.0,16.0
0104249v3.pdf,16,MgB2,6 K,6.477121254719663,6.0,0.3,39.0,16.0
0104249v3.pdf,16,MgB2,6 K,6.301029995663981,6.0,0.4,39.0,16.0
0104249v3.pdf,16,MgB2,6 K,6.0,6.0,0.5,39.0,16.0
0104249v3.pdf,16,MgB2,6 K,5.698970004336019,6.0,0.6,39.0,16.0
0104249v3.pdf,16,MgB2,6 K,5.301029995663981,6.0,0.7,39.0,16.0
0104249v3.pdf,16,MgB2,6 K,5.0,6.0,0.8,39.0,16.0
0104249v3.pdf,16,MgB2,6 K,4.698970004336019,6.0,0.9,39.0,16.0
0104249v3.pdf,16,MgB2,6 K,4.301029995663981,6.0,1.0,39.0,16.0
0104249v3.pdf,16,MgB2,8 K,7.113943352306837,8.0,0.01,39.0,16.0
0104249v3.pdf,16,MgB2,8 K,7.079181246047625,8.0,0.02,39.0,16.0
0104249v3.pdf,16,MgB2,8 K,7.041392685158225,8.0,0.03,39.0,16.0
0104249v3.pdf,16,MgB2,8 K,7.0,8.0,0.04,39.0,16.0
0104249v3.pdf,16,MgB2,8 K,6.954242509439325,8.0,0.05,39.0,16.0
0104249v3.pdf,16,MgB2,8 K,6.903089986991944,8.0,0.06,39.0,16.0
0104249v3.pdf,16,MgB2,8 K,6.845098040014257,8.0,0.07,39.0,16.0
0104249v3.pdf,16,MgB2,8 K,6.778151250383644,8.0,0.08,39.0,16.0
0104249v3.pdf,16,MgB2,8 K,6.698970004336019,8.0,0.09,39.0,16.0
0104249v3.pdf,16,MgB2,8 K,6.6020599913279625,8.0,0.1,39.0,16.0
0104249v3.pdf,16,MgB2,8 K,6.477121254719663,8.0,0.2,39.0,16.0
0104249v3.pdf,16,MgB2,8 K,6.301029995663981,8.0,0.3,39.0,16.0
0104249v3.pdf,16,MgB2,8 K,6.0,8.0,0.4,39.0,16.0
0104249v3.pdf,16,MgB2,8 K,5.698970004336019,8.0,0.5,39.0,16.0
0104249v3.pdf,16,MgB2,8 K,5.301029995663981,8.0,0.6,39.0,16.0
0104249v3.pdf,16,MgB2,8 K,5.0,8.0,0.7,39.0,16.0
0104249v3.pdf,16,MgB2,8 K,4.698970004336019,8.0,0.8,39.0,16.0
0104249v3.pdf,16,MgB2,8 K,4.301029995663981,8.0,0.9,39.0,16.0
0104249v3.pdf,16,MgB2,8 K,4.0,8.0,1.0,39.0,16.0
0104249v3.pdf,16,MgB2,10 K,7.079181246047625,10.0,0.01,39.0,16.0
0104249v3.pdf,16,MgB2,10 K,7.041392685158225,10.0,0.02,39.0,16.0
0104249v3.pdf,16,MgB2,10 K,7.0,10.0,0.03,39.0,16.0
0104249v3.pdf,16,MgB2,10 K,6.954242509439325,10.0,0.04,39.0,16.0
0104249v3.pdf,16,MgB2,10 K,6.903089986991944,10.0,0.05,39.0,16.0
0104249v3.pdf,16,MgB2,10 K,6.845098040014257,10.0,0.06,39.0,16.0
0104249v3.pdf,16,MgB2,10 K,6.778151250383644,10.0,0.07,39.0,16.0
0104249v3.pdf,16,MgB2,10 K,6.698970004336019,10.0,0.08,39.0,16.0
0104249v3.pdf,16,MgB2,10 K,6.6020599913279625,10.0,0.09,39.0,16.0
0104249v3.pdf,16,MgB2,10 K,6.477121254719663,10.0,0.1,39.0,16.0
0104249v3.pdf,16,MgB2,10 K,6.301029995663981,10.0,0.2,39.0,16.0
0104249v3.pdf,16,MgB2,10 K,6.0,10.0,0.3,39.0,16.0
0104249v3.pdf,16,MgB2,10 K,5.698970004336019,10.0,0.4,39.0,16.0
0104249v3.pdf,16,MgB2,10 K,5.301029995663981,10.0,0.5,39.0,16.0
0104249v3.pdf,16,MgB2,10 K,5.0,10.0,0.6,39.0,16.0
0104249v3.pdf,16,MgB2,10 K,4.698970004336019,10.0,0.7,39.0,16.0
0104249v3.pdf,16,MgB2,10 K,4.301029995663981,10.0,0.8,39.0,16.0
0104249v3.pdf,16,MgB2,10 K,4.0,10.0,0.9,39.0,16.0
0104249v3.pdf,16,MgB2,10 K,3.6989700043360174,10.0,1.0,39.0,16.0
0104249v3.pdf,16,MgB2,14 K,7.041392685158225,14.0,0.01,39.0,16.0
0104249v3.pdf,16,MgB2,14 K,7.0,14.0,0.02,39.0,16.0
0104249v3.pdf,16,MgB2,14 K,6.954242509439325,14.0,0.03,39.0,16.0
0104249v3.pdf,16,MgB2,14 K,6.903089986991944,14.0,0.04,39.0,16.0
0104249v3.pdf,16,MgB2,14 K,6.845098040014257,14.0,0.05,39.0,16.0
0104249v3.pdf,16,MgB2,14 K,6.778151250383644,14.0,0.06,39.0,16.0
0104249v3.pdf,16,MgB2,14 K,6.698970004336019,14.0,0.07,39.0,16.0
0104249v3.pdf,16,MgB2,14 K,6.6020599913279625,14.0,0.08,39.0,16.0
0104249v3.pdf,16,MgB2,14 K,6.477121254719663,14.0,0.09,39.0,16.0
0104249v3.pdf,16,MgB2,14 K,6.301029995663981,14.0,0.1,39.0,16.0
0104249v3.pdf,16,MgB2,14 K,6.0,14.0,0.2,39.0,16.0
0104249v3.pdf,16,MgB2,14 K,5.698970004336019,14.0,0.3,39.0,16.0
0104249v3.pdf,16,MgB2,14 K,5.301029995663981,14.0,0.4,39.0,16.0
0104249v3.pdf,16,MgB2,14 K,5.0,14.0,0.5,39.0,16.0
0104249v3.pdf,16,MgB2,14 K,4.698970004336019,14.0,0.6,39.0,16.0
0104249v3.pdf,16,MgB2,14 K,4.301029995663981,14.0,0.7,39.0,16.0
0104249v3.pdf,16,MgB2,14 K,4.0,14.0,0.8,39.0,16.0
0104249v3.pdf,16,MgB2,14 K,3.6989700043360174,14.0,0.9,39.0,16.0
0104249v3.pdf,16,MgB2,14 K,3.3010299956639813,14.0,1.0,39.0,16.0
0104249v3.pdf,16,MgB2,18 K,7.0,18.0,0.01,39.0,16.0
0104249v3.pdf,16,MgB2,18 K,6.954242509439325,18.0,0.02,39.0,16.0
0104249v3.pdf,16,MgB2,18 K,6.903089986991944,18.0,0.03,39.0,16.0
0104249v3.pdf,16,MgB2,18 K,6.845098040014257,18.0,0.04,39.0,16.0
0104249v3.pdf,16,MgB2,18 K,6.778151250383644,18.0,0.05,39.0,16.0
0104249v3.pdf,16,MgB2,18 K,6.698970004336019,18.0,0.06,39.0,16.0
0104249v3.pdf,16,MgB2,18 K,6.6020599913279625,18.0,0.07,39.0,16.0
0104249v3.pdf,16,MgB2,18 K,6.477121254719663,18.0,0.08,39.0,16.0
0104249v3.pdf,16,MgB2,18 K,6.301029995663981,18.0,0.09,39.0,16.0
0104249v3.pdf,16,MgB2,18 K,6.0,18.0,0.1,39.0,16.0
0104249v3.pdf,16,MgB2,18 K,5.698970004336019,18.0,0.2,39.0,16.0
0104249v3.pdf,16,MgB2,18 K,5.301029995663981,18.0,0.3,39.0,16.0
0104249v3.pdf,16,MgB2,18 K,5.0,18.0,0.4,39.0,16.0
0104249v3.pdf,16,MgB2,18 K,4.698970004336019,18.0,0.5,39.0,16.0
0104249v3.pdf,16,MgB2,18 K,4.301029995663981,18.0,0.6,39.0,16.0
0104249v3.pdf,16,MgB2,18 K,4.0,18.0,0.7,39.0,16.0
0104249v3.pdf,16,MgB2,18 K,3.6989700043360174,18.0,0.8,39.0,16.0
0104249v3.pdf,16,MgB2,18 K,3.3010299956639813,18.0,0.9,39.0,16.0
0104249v3.pdf,16,MgB2,18 K,3.0,18.0,1.0,39.0,16.0
0104249v3.pdf,16,MgB2,22 K,6.954242509439325,22.0,0.01,39.0,16.0
0104249v3.pdf,16,MgB2,22 K,6.903089986991944,22.0,0.02,39.0,16.0
0104249v3.pdf,16,MgB2,22 K,6.845098040014257,22.0,0.03,39.0,16.0
0104249v3.pdf,16,MgB2,22 K,6.778151250383644,22.0,0.04,39.0,16.0
0104249v3.pdf,16,MgB2,22 K,6.698970004336019,22.0,0.05,39.0,16.0
0104249v3.pdf,16,MgB2,22 K,6.6020599913279625,22.0,0.06,39.0,16.0
0104249v3.pdf,16,MgB2,22 K,6.477121254719663,22.0,0.07,39.0,16.0
0104249v3.pdf,16,MgB2,22 K,6.301029995663981,22.0,0.08,39.0,16.0
0104249v3.pdf,16,MgB2,22 K,6.0,22.0,0.09,39.0,16.0
0104249v3.pdf,16,MgB2,22 K,5.698970004336019,22.0,0.1,39.0,16.0
0104249v3.pdf,16,MgB2,22 K,5.301029995663981,22.0,0.2,39.0,16.0
0104249v3.pdf,16,MgB2,22 K,5.0,22.0,0.3,39.0,16.0
0104249v3.pdf,16,MgB2,22 K,4.698970004336019,22.0,0.4,39.0,16.0
0104249v3.pdf,16,MgB2,22 K,4.301029995663981,22.0,0.5,39.0,16.0
0104249v3.pdf,16,MgB2,22 K,4.0,22.0,0.6,39.0,16.0
0104249v3.pdf,16,MgB2,22 K,3.6989700043360174,22.0,0.7,39.0,16.0
0104249v3.pdf,16,MgB2,22 K,3.3010299956639813,22.0,0.8,39.0,16.0
0104249v3.pdf,16,MgB2,22 K,3.0,22.0,0.9,39.0,16.0
0104249v3.pdf,16,MgB2,22 K,2.6989700043360187,22.0,1.0,39.0,16.0
0107109v1.pdf,9,SrLaCuO4,5 K,6.903089986991944,5.0,1.0,40.0,50.0
0107109v1.pdf,9,SrLaCuO4,5 K,6.8750612633917,5.0,1.2,40.0,50.0
0107109v1.pdf,9,SrLaCuO4,5 K,6.845098040014257,5.0,1.4,40.0,50.0
0107109v1.pdf,9,SrLaCuO4,5 K,6.812913356642856,5.0,1.6,40.0,50.0
0107109v1.pdf,9,SrLaCuO4,5 K,6.778151250383644,5.0,1.8,40.0,50.0
0107109v1.pdf,9,SrLaCuO4,5 K,6.740362689494244,5.0,2.0,40.0,50.0
0107109v1.pdf,9,SrLaCuO4,5 K,6.698970004336019,5.0,2.2,40.0,50.0
0107109v1.pdf,9,SrLaCuO4,5 K,6.653212513775344,5.0,2.4,40.0,50.0
0107109v1.pdf,9,SrLaCuO4,5 K,6.6020599913279625,5.0,2.6,40.0,50.0
0107109v1.pdf,9,SrLaCuO4,5 K,6.544068044350276,5.0,2.8,40.0,50.0
0107109v1.pdf,9,SrLaCuO4,5 K,6.477121254719663,5.0,3.0,40.0,50.0
0107109v1.pdf,9,SrLaCuO4,5 K,6.3979400086720375,5.0,3.2,40.0,50.0
0107109v1.pdf,9,SrLaCuO4,5 K,6.301029995663981,5.0,3.4,40.0,50.0
0107109v1.pdf,9,SrLaCuO4,5 K,6.176091259055681,5.0,3.6,40.0,50.0
0107109v1.pdf,9,SrLaCuO4,5 K,6.0,5.0,3.8,40.0,50.0
0107109v1.pdf,9,SrLaCuO4,5 K,5.903089986991944,5.0,4.0,40.0,50.0
0107109v1.pdf,9,SrLaCuO4,5 K,5.778151250383644,5.0,4.2,40.0,50.0
0107109v1.pdf,9,SrLaCuO4,5 K,5.6020599913279625,5.0,4.4,40.0,50.0
0107109v1.pdf,9,SrLaCuO4,5 K,5.301029995663981,5.0,4.6,40.0,50.0
0107109v1.pdf,9,SrLaCuO4,5 K,5.0,5.0,4.8,40.0,50.0
0107109v1.pdf,9,SrLaCuO4,10 K,6.845098040014257,10.0,1.0,40.0,50.0
0107109v1.pdf,9,SrLaCuO4,10 K,6.812913356642856,10.0,1.2,40.0,50.0
0107109v1.pdf,9,SrLaCuO4,10 K,6.778151250383644,10.0,1.4,40.0,50.0
0107109v1.pdf,9,SrLaCuO4,10 K,6.740362689494244,10.0,1.6,40.0,50.0
0107109v1.pdf,9,SrLaCuO4,10 K,6.698970004336019,10.0,1.8,40.0,50.0
0107109v1.pdf,9,SrLaCuO4,10 K,6.653212513775344,10.0,2.0,40.0,50.0
0107109v1.pdf,9,SrLaCuO4,10 K,6.6020599913279625,10.0,2.2,40.0,50.0
0107109v1.pdf,9,SrLaCuO4,10 K,6.544068044350276,10.0,2.4,40.0,50.0
0107109v1.pdf,9,SrLaCuO4,10 K,6.477121254719663,10.0,2.6,40.0,50.0
0107109v1.pdf,9,SrLaCuO4,10 K,6.3979400086720375,10.0,2.8,40.0,50.0
0107109v1.pdf,9,SrLaCuO4,10 K,6.301029995663981,10.0,3.0,40.0,50.0
0107109v1.pdf,9,SrLaCuO4,10 K,6.176091259055681,10.0,3.2,40.0,50.0
0107109v1.pdf,9,SrLaCuO4,10 K,6.0,10.0,3.4,40.0,50.0
0107109v1.pdf,9,SrLaCuO4,10 K,5.903089986991944,10.0,3.6,40.0,50.0
0107109v1.pdf,9,SrLaCuO4,10 K,5.778151250383644,10.0,3.8,40.0,50.0
0107109v1.pdf,9,SrLaCuO4,10 K,5.6020599913279625,10.0,4.0,40.0,50.0
0107109v1.pdf,9,SrLaCuO4,10 K,5.301029995663981,10.0,4.2,40.0,50.0
0107109v1.pdf,9,SrLaCuO4,10 K,5.0,10.0,4.4,40.0,50.0
0107109v1.pdf,9,SrLaCuO4,10 K,4.903089986991944,10.0,4.6,40.0,50.0
0107109v1.pdf,9,SrLaCuO4,10 K,4.778151250383644,10.0,4.8,40.0,50.0
0107109v1.pdf,9,SrLaCuO4,20 K,6.778151250383644,20.0,1.0,40.0,50.0
0107109v1.pdf,9,SrLaCuO4,20 K,6.740362689494244,20.0,1.2,40.0,50.0
0107109v1.pdf,9,SrLaCuO4,20 K,6.698970004336019,20.0,1.4,40.0,50.0
0107109v1.pdf,9,SrLaCuO4,20 K,6.653212513775344,20.0,1.6,40.0,50.0
0107109v1.pdf,9,SrLaCuO4,20 K,6.6020599913279625,20.0,1.8,40.0,50.0
0107109v1.pdf,9,SrLaCuO4,20 K,6.544068044350276,20.0,2.0,40.0,50.0
0107109v1.pdf,9,SrLaCuO4,20 K,6.477121254719663,20.0,2.2,40.0,50.0
0107109v1.pdf,9,SrLaCuO4,20 K,6.3979400086720375,20.0,2.4,40.0,50.0
0107109v1.pdf,9,SrLaCuO4,20 K,6.301029995663981,20.0,2.6,40.0,50.0
0107109v1.pdf,9,SrLaCuO4,20 K,6.176091259055681,20.0,2.8,40.0,50.0
0107109v1.pdf,9,SrLaCuO4,20 K,6.0,20.0,3.0,40.0,50.0
0107109v1.pdf,9,SrLaCuO4,20 K,5.903089986991944,20.0,3.2,40.0,50.0
0107109v1.pdf,9,SrLaCuO4,20 K,5.778151250383644,20.0,3.4,40.0,50.0
0107109v1.pdf,9,SrLaCuO4,20 K,5.6020599913279625,20.0,3.6,40.0,50.0
0107109v1.pdf,9,SrLaCuO4,20 K,5.301029995663981,20.0,3.8,40.0,50.0
0107109v1.pdf,9,SrLaCuO4,20 K,5.0,20.0,4.0,40.0,50.0
0107109v1.pdf,9,SrLaCuO4,20 K,4.903089986991944,20.0,4.2,40.0,50.0
0107109v1.pdf,9,SrLaCuO4,20 K,4.778151250383644,20.0,4.4,40.0,50.0
0107109v1.pdf,9,SrLaCuO4,20 K,4.6020599913279625,20.0,4.6,40.0,50.0
0107109v1.pdf,9,SrLaCuO4,20 K,4.301029995663981,20.0,4.8,40.0,50.0
0107109v1.pdf,9,SrLaCuO4,30 K,6.698970004336019,30.0,1.0,40.0,50.0
0107109v1.pdf,9,SrLaCuO4,30 K,6.653212513775344,30.0,1.2,40.0,50.0
0107109v1.pdf,9,SrLaCuO4,30 K,6.6020599913279625,30.0,1.4,40.0,50.0
0107109v1.pdf,9,SrLaCuO4,30 K,6.544068044350276,30.0,1.6,40.0,50.0
0107109v1.pdf,9,SrLaCuO4,30 K,6.477121254719663,30.0,1.8,40.0,50.0
0107109v1.pdf,9,SrLaCuO4,30 K,6.3979400086720375,30.0,2.0,40.0,50.0
0107109v1.pdf,9,SrLaCuO4,30 K,6.301029995663981,30.0,2.2,40.0,50.0
0107109v1.pdf,9,SrLaCuO4,30 K,6.176091259055681,30.0,2.4,40.0,50.0
0107109v1.pdf,9,SrLaCuO4,30 K,6.0,30.0,2.6,40.0,50.0
0107109v1.pdf,9,SrLaCuO4,30 K,5.903089986991944,30.0,2.8,40.0,50.0
0107109v1.pdf,9,SrLaCuO4,30 K,5.778151250383644,30.0,3.0,40.0,50.0
0107109v1.pdf,9,SrLaCuO4,30 K,5.6020599913279625,30.0,3.2,40.0,50.0
0107109v1.pdf,9,SrLaCuO4,30 K,5.301029995663981,30.0,3.4,40.0,50.0
0107109v1.pdf,9,SrLaCuO4,30 K,5.0,30.0,3.6,40.0,50.0
0107109v1.pdf,9,SrLaCuO4,30 K,4.903089986991944,30.0,3.8,40.0,50.0
0107109v1.pdf,9,SrLaCuO4,30 K,4.778151250383644,30.0,4.0,40.0,50.0
0107109v1.pdf,9,SrLaCuO4,30 K,4.6020599913279625,30.0,4.2,40.0,50.0
0107109v1.pdf,9,SrLaCuO4,30 K,4.301029995663981,30.0,4.4,40.0,50.0
0107109v1.pdf,9,SrLaCuO4,30 K,4.0,30.0,4.6,40.0,50.0
0107109v1.pdf,9,SrLaCuO4,30 K,3.903089986991944,30.0,4.8,40.0,50.0
0206444v1.pdf,3,MgB2,"Sample 1, 5K",6.0,5.0,0.0,39.0,16.0
0206444v1.pdf,3,MgB2,"Sample 1, 5K",5.903089986991944,5.0,1.0,39.0,16.0
0206444v1.pdf,3,MgB2,"Sample 1, 5K",5.778151250383644,5.0,2.0,39.0,16.0
0206444v1.pdf,3,MgB2,"Sample 1, 5K",5.6020599913279625,5.0,3.0,39.0,16.0
0206444v1.pdf,3,MgB2,"Sample 1, 5K",5.301029995663981,5.0,4.0,39.0,16.0
0206444v1.pdf,3,MgB2,"Sample 1, 5K",5.0,5.0,5.0,39.0,16.0
0206444v1.pdf,3,MgB2,"Sample 1, 5K",4.698970004336019,5.0,6.0,39.0,16.0
0206444v1.pdf,3,MgB2,"Sample 1, 5K",4.301029995663981,5.0,7.0,39.0,16.0
0206444v1.pdf,3,MgB2,"Sample 1, 5K",4.0,5.0,8.0,39.0,16.0
0206444v1.pdf,3,MgB2,"Sample 2, 5K",5.954242509439325,5.0,0.0,39.0,16.0
0206444v1.pdf,3,MgB2,"Sample 2, 5K",5.845098040014257,5.0,1.0,39.0,16.0
0206444v1.pdf,3,MgB2,"Sample 2, 5K",5.698970004336019,5.0,2.0,39.0,16.0
0206444v1.pdf,3,MgB2,"Sample 2, 5K",5.477121254719663,5.0,3.0,39.0,16.0
0206444v1.pdf,3,MgB2,"Sample 2, 5K",5.176091259055681,5.0,4.0,39.0,16.0
0206444v1.pdf,3,MgB2,"Sample 2, 5K",4.903089986991944,5.0,5.0,39.0,16.0
0206444v1.pdf,3,MgB2,"Sample 2, 5K",4.6020599913279625,5.0,6.0,39.0,16.0
0206444v1.pdf,3,MgB2,"Sample 2, 5K",4.301029995663981,5.0,7.0,39.0,16.0
0206444v1.pdf,3,MgB2,"Sample 2, 5K",4.0,5.0,8.0,39.0,16.0
0206444v1.pdf,3,MgB2,"Sample 3, 5K",5.903089986991944,5.0,0.0,39.0,16.0
0206444v1.pdf,3,MgB2,"Sample 3, 5K",5.778151250383644,5.0,1.0,39.0,16.0
0206444v1.pdf,3,MgB2,"Sample 3, 5K",5.6020599913279625,5.0,2.0,39.0,16.0
0206444v1.pdf,3,MgB2,"Sample 3, 5K",5.3979400086720375,5.0,3.0,39.0,16.0
0206444v1.pdf,3,MgB2,"Sample 3, 5K",5.079181246047625,5.0,4.0,39.0,16.0
0206444v1.pdf,3,MgB2,"Sample 3, 5K",4.778151250383644,5.0,5.0,39.0,16.0
0206444v1.pdf,3,MgB2,"Sample 3, 5K",4.477121254719663,5.0,6.0,39.0,16.0
0206444v1.pdf,3,MgB2,"Sample 3, 5K",4.176091259055681,5.0,7.0,39.0,16.0
0206444v1.pdf,3,MgB2,"Sample 3, 5K",3.903089986991944,5.0,8.0,39.0,16.0
0206444v1.pdf,3,MgB2,"Sample 4, 5K",5.845098040014257,5.0,0.0,39.0,16.0
0206444v1.pdf,3,MgB2,"Sample 4, 5K",5.698970004336019,5.0,1.0,39.0,16.0
0206444v1.pdf,3,MgB2,"Sample 4, 5K",5.544068044350276,5.0,2.0,39.0,16.0
0206444v1.pdf,3,MgB2,"Sample 4, 5K",5.301029995663981,5.0,3.0,39.0,16.0
0206444v1.pdf,3,MgB2,"Sample 4, 5K",5.0,5.0,4.0,39.0,16.0
0206444v1.pdf,3,MgB2,"Sample 4, 5K",4.698970004336019,5.0,5.0,39.0,16.0
0206444v1.pdf,3,MgB2,"Sample 4, 5K",4.3979400086720375,5.0,6.0,39.0,16.0
0206444v1.pdf,3,MgB2,"Sample 4, 5K",4.079181246047625,5.0,7.0,39.0,16.0
0206444v1.pdf,3,MgB2,"Sample 4, 5K",3.7781512503836434,5.0,8.0,39.0,16.0
0206444v1.pdf,3,MgB2,"Sample 5, 5K",5.778151250383644,5.0,0.0,39.0,16.0
0206444v1.pdf,3,MgB2,"Sample 5, 5K",5.6020599913279625,5.0,1.0,39.0,16.0
0206444v1.pdf,3,MgB2,"Sample 5, 5K",5.3979400086720375,5.0,2.0,39.0,16.0
0206444v1.pdf,3,MgB2,"Sample 5, 5K",5.176091259055681,5.0,3.0,39.0,16.0
0206444v1.pdf,3,MgB2,"Sample 5, 5K",4.903089986991944,5.0,4.0,39.0,16.0
0206444v1.pdf,3,MgB2,"Sample 5, 5K",4.6020599913279625,5.0,5.0,39.0,16.0
0206444v1.pdf,3,MgB2,"Sample 5, 5K",4.301029995663981,5.0,6.0,39.0,16.0
0206444v1.pdf,3,MgB2,"Sample 5, 5K",4.0,5.0,7.0,39.0,16.0
0206444v1.pdf,3,MgB2,"Sample 5, 5K",3.6989700043360174,5.0,8.0,39.0,16.0
0206444v1.pdf,3,MgB2,"Sample 1, 10K",5.698970004336019,10.0,0.0,39.0,16.0
0206444v1.pdf,3,MgB2,"Sample 1, 10K",5.544068044350276,10.0,1.0,39.0,16.0
0206444v1.pdf,3,MgB2,"Sample 1, 10K",5.301029995663981,10.0,2.0,39.0,16.0
0206444v1.pdf,3,MgB2,"Sample 1, 10K",5.0,10.0,3.0,39.0,16.0
0206444v1.pdf,3,MgB2,"Sample 1, 10K",4.698970004336019,10.0,4.0,39.0,16.0
0206444v1.pdf,3,MgB2,"Sample 1, 10K",4.3979400086720375,10.0,5.0,39.0,16.0
0206444v1.pdf,3,MgB2,"Sample 1, 10K",4.079181246047625,10.0,6.0,39.0,16.0
0206444v1.pdf,3,MgB2,"Sample 1, 10K",3.7781512503836434,10.0,7.0,39.0,16.0
0206444v1.pdf,3,MgB2,"Sample 1, 10K",3.4771212547196626,10.0,8.0,39.0,16.0
0206444v1.pdf,3,MgB2,"Sample 2, 10K",5.653212513775344,10.0,0.0,39.0,16.0
0206444v1.pdf,3,MgB2,"Sample 2, 10K",5.477121254719663,10.0,1.0,39.0,16.0
0206444v1.pdf,3,MgB2,"Sample 2, 10K",5.176091259055681,10.0,2.0,39.0,16.0
0206444v1.pdf,3,MgB2,"Sample 2, 10K",4.903089986991944,10.0,3.0,39.0,16.0
0206444v1.pdf,3,MgB2,"Sample 2, 10K",4.6020599913279625,10.0,4.0,39.0,16.0
0206444v1.pdf,3,MgB2,"Sample 2, 10K",4.301029995663981,10.0,5.0,39.0,16.0
0206444v1.pdf,3,MgB2,"Sample 2, 10K",4.0,10.0,6.0,39.0,16.0
0206444v1.pdf,3,MgB2,"Sample 2, 10K",3.6989700043360174,10.0,7.0,39.0,16.0
0206444v1.pdf,3,MgB2,"Sample 2, 10K",3.397940008672037,10.0,8.0,39.0,16.0
0206444v1.pdf,3,MgB2,"Sample 3, 10K",5.6020599913279625,10.0,0.0,39.0,16.0
0206444v1.pdf,3,MgB2,"Sample 3, 10K",5.3979400086720375,10.0,1.0,39.0,16.0
0206444v1.pdf,3,MgB2,"Sample 3, 10K",5.079181246047625,10.0,2.0,39.0,16.0
0206444v1.pdf,3,MgB2,"Sample 3, 10K",4.778151250383644,10.0,3.0,39.0,16.0
0206444v1.pdf,3,MgB2,"Sample 3, 10K",4.477121254719663,10.0,4.0,39.0,16.0
0206444v1.pdf,3,MgB2,"Sample 3, 10K",4.176091259055681,10.0,5.0,39.0,16.0
0206444v1.pdf,3,MgB2,"Sample 3, 10K",3.903089986991944,10.0,6.0,39.0,16.0
0206444v1.pdf,3,MgB2,"Sample 3, 10K",3.6020599913279625,10.0,7.0,39.0,16.0
0206444v1.pdf,3,MgB2,"Sample 3, 10K",3.3010299956639813,10.0,8.0,39.0,16.0
0206444v1.pdf,3,MgB2,"Sample 4, 10K",5.544068044350276,10.0,0.0,39.0,16.0
0206444v1.pdf,3,MgB2,"Sample 4, 10K",5.301029995663981,10.0,1.0,39.0,16.0
0206444v1.pdf,3,MgB2,"Sample 4, 10K",5.0,10.0,2.0,39.0,16.0
0206444v1.pdf,3,MgB2,"Sample 4, 10K",4.698970004336019,10.0,3.0,39.0,16.0
0206444v1.pdf,3,MgB2,"Sample 4, 10K",4.3979400086720375,10.0,4.0,39.0,16.0
0206444v1.pdf,3,MgB2,"Sample 4, 10K",4.079181246047625,10.0,5.0,39.0,16.0
0206444v1.pdf,3,MgB2,"Sample 4, 10K",3.7781512503836434,10.0,6.0,39.0,16.0
0206444v1.pdf,3,MgB2,"Sample 4, 10K",3.4771212547196626,10.0,7.0,39.0,16.0
0206444v1.pdf,3,MgB2,"Sample 4, 10K",3.1760912590556813,10.0,8.0,39.0,16.0
0206444v1.pdf,3,MgB2,"Sample 5, 10K",5.477121254719663,10.0,0.0,39.0,16.0
0206444v1.pdf,3,MgB2,"Sample 5, 10K",5.176091259055681,10.0,1.0,39.0,16.0
0206444v1.pdf,3,MgB2,"Sample 5, 10K",4.903089986991944,10.0,2.0,39.0,16.0
0206444v1.pdf,3,MgB2,"Sample 5, 10K",4.6020599913279625,10.0,3.0,39.0,16.0
0206444v1.pdf,3,MgB2,"Sample 5, 10K",4.301029995663981,10.0,4.0,39.0,16.0
0206444v1.pdf,3,MgB2,"Sample 5, 10K",4.0,10.0,5.0,39.0,16.0
0206444v1.pdf,3,MgB2,"Sample 5, 10K",3.6989700043360174,10.0,6.0,39.0,16.0
0206444v1.pdf,3,MgB2,"Sample 5, 10K",3.397940008672037,10.0,7.0,39.0,16.0
0206444v1.pdf,3,MgB2,"Sample 5, 10K",3.0791812460476247,10.0,8.0,39.0,16.0
0207093v2.pdf,4,MgB2,5 K,6.0,5.0,0.0,39.0,16.0
0207093v2.pdf,4,MgB2,5 K,5.903089986991944,5.0,1.0,39.0,16.0
0207093v2.pdf,4,MgB2,5 K,5.778151250383644,5.0,2.0,39.0,16.0
0207093v2.pdf,4,MgB2,5 K,5.6020599913279625,5.0,3.0,39.0,16.0
0207093v2.pdf,4,MgB2,5 K,5.477121254719663,5.0,4.0,39.0,16.0
0207093v2.pdf,4,MgB2,5 K,5.301029995663981,5.0,5.0,39.0,16.0
0207093v2.pdf,4,MgB2,5 K,5.176091259055681,5.0,6.0,39.0,16.0
0207093v2.pdf,4,MgB2,5 K,5.079181246047625,5.0,7.0,39.0,16.0
0207093v2.pdf,4,MgB2,5 K,5.0,5.0,8.0,39.0,16.0
0207093v2.pdf,4,MgB2,5 K,4.903089986991944,5.0,9.0,39.0,16.0
0207093v2.pdf,4,MgB2,10 K,5.954242509439325,10.0,0.0,39.0,16.0
0207093v2.pdf,4,MgB2,10 K,5.845098040014257,10.0,1.0,39.0,16.0
0207093v2.pdf,4,MgB2,10 K,5.698970004336019,10.0,2.0,39.0,16.0
0207093v2.pdf,4,MgB2,10 K,5.544068044350276,10.0,3.0,39.0,16.0
0207093v2.pdf,4,MgB2,10 K,5.3979400086720375,10.0,4.0,39.0,16.0
0207093v2.pdf,4,MgB2,10 K,5.2552725051033065,10.0,5.0,39.0,16.0
0207093v2.pdf,4,MgB2,10 K,5.113943352306837,10.0,6.0,39.0,16.0
0207093v2.pdf,4,MgB2,10 K,5.0,10.0,7.0,39.0,16.0
0207093v2.pdf,4,MgB2,10 K,4.903089986991944,10.0,8.0,39.0,16.0
0207093v2.pdf,4,MgB2,10 K,4.778151250383644,10.0,9.0,39.0,16.0
0207093v2.pdf,4,MgB2,20 K,5.903089986991944,20.0,0.0,39.0,16.0
0207093v2.pdf,4,MgB2,20 K,5.778151250383644,20.0,1.0,39.0,16.0
0207093v2.pdf,4,MgB2,20 K,5.6020599913279625,20.0,2.0,39.0,16.0
0207093v2.pdf,4,MgB2,20 K,5.447158031342219,20.0,3.0,39.0,16.0
0207093v2.pdf,4,MgB2,20 K,5.301029995663981,20.0,4.0,39.0,16.0
0207093v2.pdf,4,MgB2,20 K,5.146128035678238,20.0,5.0,39.0,16.0
0207093v2.pdf,4,MgB2,20 K,5.0,20.0,6.0,39.0,16.0
0207093v2.pdf,4,MgB2,20 K,4.903089986991944,20.0,7.0,39.0,16.0
0207093v2.pdf,4,MgB2,20 K,4.778151250383644,20.0,8.0,39.0,16.0
0207093v2.pdf,4,MgB2,20 K,4.698970004336019,20.0,9.0,39.0,16.0
0207093v2.pdf,4,MgB2,30 K,5.845098040014257,30.0,0.0,39.0,16.0
0207093v2.pdf,4,MgB2,30 K,5.698970004336019,30.0,1.0,39.0,16.0
0207093v2.pdf,4,MgB2,30 K,5.544068044350276,30.0,2.0,39.0,16.0
0207093v2.pdf,4,MgB2,30 K,5.3979400086720375,30.0,3.0,39.0,16.0
0207093v2.pdf,4,MgB2,30 K,5.2552725051033065,30.0,4.0,39.0,16.0
0207093v2.pdf,4,MgB2,30 K,5.113943352306837,30.0,5.0,39.0,16.0
0207093v2.pdf,4,MgB2,30 K,4.954242509439325,30.0,6.0,39.0,16.0
0207093v2.pdf,4,MgB2,30 K,4.845098040014257,30.0,7.0,39.0,16.0
0207093v2.pdf,4,MgB2,30 K,4.698970004336019,30.0,8.0,39.0,16.0
0207093v2.pdf,4,MgB2,30 K,4.6020599913279625,30.0,9.0,39.0,16.0
0207093v2.pdf,5,MgB2,7.5 K,6.0,7.5,0.0,39.0,16.0
0207093v2.pdf,5,MgB2,7.5 K,5.903089986991944,7.5,0.5,39.0,16.0
0207093v2.pdf,5,MgB2,7.5 K,5.778151250383644,7.5,1.0,39.0,16.0
0207093v2.pdf,5,MgB2,7.5 K,5.6020599913279625,7.5,1.5,39.0,16.0
0207093v2.pdf,5,MgB2,7.5 K,5.477121254719663,7.5,2.0,39.0,16.0
0207093v2.pdf,5,MgB2,7.5 K,5.301029995663981,7.5,2.5,39.0,16.0
0207093v2.pdf,5,MgB2,7.5 K,5.176091259055681,7.5,3.0,39.0,16.0
0207093v2.pdf,5,MgB2,7.5 K,5.0,7.5,3.5,39.0,16.0
0207093v2.pdf,5,MgB2,7.5 K,4.903089986991944,7.5,4.0,39.0,16.0
0207093v2.pdf,5,MgB2,7.5 K,4.778151250383644,7.5,4.5,39.0,16.0
0207093v2.pdf,5,MgB2,7.5 K,4.6020599913279625,7.5,5.0,39.0,16.0
0207093v2.pdf,5,MgB2,7.5 K,4.477121254719663,7.5,5.5,39.0,16.0
0207093v2.pdf,5,MgB2,7.5 K,4.301029995663981,7.5,6.0,39.0,16.0
0207093v2.pdf,5,MgB2,10 K,5.954242509439325,10.0,0.0,39.0,16.0
0207093v2.pdf,5,MgB2,10 K,5.845098040014257,10.0,0.5,39.0,16.0
0207093v2.pdf,5,MgB2,10 K,5.698970004336019,10.0,1.0,39.0,16.0
0207093v2.pdf,5,MgB2,10 K,5.544068044350276,10.0,1.5,39.0,16.0
0207093v2.pdf,5,MgB2,10 K,5.3979400086720375,10.0,2.0,39.0,16.0
0207093v2.pdf,5,MgB2,10 K,5.2552725051033065,10.0,2.5,39.0,16.0
0207093v2.pdf,5,MgB2,10 K,5.079181246047625,10.0,3.0,39.0,16.0
0207093v2.pdf,5,MgB2,10 K,4.954242509439325,10.0,3.5,39.0,16.0
0207093v2.pdf,5,MgB2,10 K,4.845098040014257,10.0,4.0,39.0,16.0
0207093v2.pdf,5,MgB2,10 K,4.698970004336019,10.0,4.5,39.0,16.0
0207093v2.pdf,5,MgB2,10 K,4.544068044350276,10.0,5.0,39.0,16.0
0207093v2.pdf,5,MgB2,10 K,4.3979400086720375,10.0,5.5,39.0,16.0
0207093v2.pdf,5,MgB2,10 K,4.176091259055681,10.0,6.0,39.0,16.0
0207093v2.pdf,5,MgB2,20 K,5.903089986991944,20.0,0.0,39.0,16.0
0207093v2.pdf,5,MgB2,20 K,5.778151250383644,20.0,0.5,39.0,16.0
0207093v2.pdf,5,MgB2,20 K,5.6020599913279625,20.0,1.0,39.0,16.0
0207093v2.pdf,5,MgB2,20 K,5.477121254719663,20.0,1.5,39.0,16.0
0207093v2.pdf,5,MgB2,20 K,5.301029995663981,20.0,2.0,39.0,16.0
0207093v2.pdf,5,MgB2,20 K,5.176091259055681,20.0,2.5,39.0,16.0
0207093v2.pdf,5,MgB2,20 K,5.0,20.0,3.0,39.0,16.0
0207093v2.pdf,5,MgB2,20 K,4.845098040014257,20.0,3.5,39.0,16.0
0207093v2.pdf,5,MgB2,20 K,4.698970004336019,20.0,4.0,39.0,16.0
0207093v2.pdf,5,MgB2,20 K,4.544068044350276,20.0,4.5,39.0,16.0
0207093v2.pdf,5,MgB2,20 K,4.3979400086720375,20.0,5.0,39.0,16.0
0207093v2.pdf,5,MgB2,20 K,4.2552725051033065,20.0,5.5,39.0,16.0
0207093v2.pdf,5,MgB2,20 K,4.079181246047625,20.0,6.0,39.0,16.0
0207093v2.pdf,5,MgB2,30 K,5.845098040014257,30.0,0.0,39.0,16.0
0207093v2.pdf,5,MgB2,30 K,5.698970004336019,30.0,0.5,39.0,16.0
0207093v2.pdf,5,MgB2,30 K,5.544068044350276,30.0,1.0,39.0,16.0
0207093v2.pdf,5,MgB2,30 K,5.3979400086720375,30.0,1.5,39.0,16.0
0207093v2.pdf,5,MgB2,30 K,5.2552725051033065,30.0,2.0,39.0,16.0
0207093v2.pdf,5,MgB2,30 K,5.079181246047625,30.0,2.5,39.0,16.0
0207093v2.pdf,5,MgB2,30 K,4.903089986991944,30.0,3.0,39.0,16.0
0207093v2.pdf,5,MgB2,30 K,4.778151250383644,30.0,3.5,39.0,16.0
0207093v2.pdf,5,MgB2,30 K,4.6020599913279625,30.0,4.0,39.0,16.0
0207093v2.pdf,5,MgB2,30 K,4.477121254719663,30.0,4.5,39.0,16.0
0207093v2.pdf,5,MgB2,30 K,4.301029995663981,30.0,5.0,39.0,16.0
0207093v2.pdf,5,MgB2,30 K,4.176091259055681,30.0,5.5,39.0,16.0
0207093v2.pdf,5,MgB2,30 K,4.0,30.0,6.0,39.0,16.0
0305201v1.pdf,2,MgB2,5K,6.0,5.0,0.0,39.0,16.0
0305201v1.pdf,2,MgB2,5K,5.903089986991944,5.0,0.5,39.0,16.0
0305201v1.pdf,2,MgB2,5K,5.778151250383644,5.0,1.0,39.0,16.0
0305201v1.pdf,2,MgB2,5K,5.698970004336019,5.0,1.5,39.0,16.0
0305201v1.pdf,2,MgB2,5K,5.6020599913279625,5.0,2.0,39.0,16.0
0305201v1.pdf,2,MgB2,5K,5.477121254719663,5.0,2.5,39.0,16.0
0305201v1.pdf,2,MgB2,5K,5.301029995663981,5.0,3.0,39.0,16.0
0305201v1.pdf,2,MgB2,5K,5.176091259055681,5.0,3.5,39.0,16.0
0305201v1.pdf,2,MgB2,5K,5.0,5.0,4.0,39.0,16.0
0305201v1.pdf,2,MgB2,5K,4.903089986991944,5.0,4.5,39.0,16.0
0305201v1.pdf,2,MgB2,5K,4.778151250383644,5.0,5.0,39.0,16.0
0305201v1.pdf,2,MgB2,5K,4.698970004336019,5.0,5.5,39.0,16.0
0305201v1.pdf,2,MgB2,5K,4.6020599913279625,5.0,6.0,39.0,16.0
0305201v1.pdf,2,MgB2,5K,4.477121254719663,5.0,6.5,39.0,16.0
0305201v1.pdf,2,MgB2,5K,4.301029995663981,5.0,7.0,39.0,16.0
0305201v1.pdf,2,MgB2,5K,4.176091259055681,5.0,7.5,39.0,16.0
0305201v1.pdf,2,MgB2,5K,4.0,5.0,8.0,39.0,16.0
0305201v1.pdf,2,MgB2,5K,3.903089986991944,5.0,8.5,39.0,16.0
0305201v1.pdf,2,MgB2,5K,3.7781512503836434,5.0,9.0,39.0,16.0
0305201v1.pdf,2,MgB2,20K,5.0,20.0,0.0,39.0,16.0
0305201v1.pdf,2,MgB2,20K,4.903089986991944,20.0,0.5,39.0,16.0
0305201v1.pdf,2,MgB2,20K,4.778151250383644,20.0,1.0,39.0,16.0
0305201v1.pdf,2,MgB2,20K,4.698970004336019,20.0,1.5,39.0,16.0
0305201v1.pdf,2,MgB2,20K,4.6020599913279625,20.0,2.0,39.0,16.0
0305201v1.pdf,2,MgB2,20K,4.477121254719663,20.0,2.5,39.0,16.0
0305201v1.pdf,2,MgB2,20K,4.301029995663981,20.0,3.0,39.0,16.0
0305201v1.pdf,2,MgB2,20K,4.176091259055681,20.0,3.5,39.0,16.0
0305201v1.pdf,2,MgB2,20K,4.0,20.0,4.0,39.0,16.0
0305201v1.pdf,2,MgB2,20K,3.903089986991944,20.0,4.5,39.0,16.0
0305201v1.pdf,2,MgB2,20K,3.7781512503836434,20.0,5.0,39.0,16.0
0305201v1.pdf,2,MgB2,20K,3.6989700043360174,20.0,5.5,39.0,16.0
0305201v1.pdf,2,MgB2,20K,3.6020599913279625,20.0,6.0,39.0,16.0
0305201v1.pdf,2,MgB2,20K,3.4771212547196626,20.0,6.5,39.0,16.0
0305201v1.pdf,2,MgB2,20K,3.3010299956639813,20.0,7.0,39.0,16.0
0305201v1.pdf,2,MgB2,20K,3.1760912590556813,20.0,7.5,39.0,16.0
0305201v1.pdf,2,MgB2,20K,3.0,20.0,8.0,39.0,16.0
0305201v1.pdf,2,MgB2,20K,2.903089986991944,20.0,8.5,39.0,16.0
0305201v1.pdf,2,MgB2,20K,2.7781512503836434,20.0,9.0,39.0,16.0
0306083v1.pdf,10,MgB2,T=32K,5.0,32.0,0.0,39.0,16.0
0306083v1.pdf,10,MgB2,T=32K,4.977723605288848,32.0,2e-05,39.0,16.0
0306083v1.pdf,10,MgB2,T=32K,4.954242509439325,32.0,4e-05,39.0,16.0
0306083v1.pdf,10,MgB2,T=32K,4.929418925714293,32.0,6e-05,39.0,16.0
0306083v1.pdf,10,MgB2,T=32K,4.903089986991944,32.0,8e-05,39.0,16.0
0306083v1.pdf,10,MgB2,T=32K,4.8750612633917,32.0,0.0001,39.0,16.0
0306083v1.pdf,10,MgB2,T=32K,4.845098040014257,32.0,0.0001199999999999,39.0,16.0
0306083v1.pdf,10,MgB2,T=32K,4.812913356642856,32.0,0.00014,39.0,16.0
0306083v1.pdf,10,MgB2,T=32K,4.778151250383644,32.0,0.00016,39.0,16.0
0306083v1.pdf,10,MgB2,T=32K,4.740362689494244,32.0,0.00018,39.0,16.0
0306083v1.pdf,10,MgB2,T=32K,4.698970004336019,32.0,0.0002,39.0,16.0
0306083v1.pdf,10,MgB2,T=32K,4.653212513775344,32.0,0.00022,39.0,16.0
0306083v1.pdf,10,MgB2,T=32K,4.6020599913279625,32.0,0.0002399999999999,39.0,16.0
0306083v1.pdf,10,MgB2,T=32K,4.544068044350276,32.0,0.00026,39.0,16.0
0306083v1.pdf,10,MgB2,T=32K,4.477121254719663,32.0,0.00028,39.0,16.0
0306083v1.pdf,10,MgB2,T=32K,4.3979400086720375,32.0,0.0003,39.0,16.0
0306083v1.pdf,10,MgB2,T=30K,5.079181246047625,30.0,0.0,39.0,16.0
0306083v1.pdf,10,MgB2,T=30K,5.060697840353612,30.0,2e-05,39.0,16.0
0306083v1.pdf,10,MgB2,T=30K,5.041392685158225,30.0,4e-05,39.0,16.0
0306083v1.pdf,10,MgB2,T=30K,5.021189299069938,30.0,6e-05,39.0,16.0
0306083v1.pdf,10,MgB2,T=30K,5.0,30.0,8e-05,39.0,16.0
0306083v1.pdf,10,MgB2,T=30K,4.977723605288848,30.0,0.0001,39.0,16.0
0306083v1.pdf,10,MgB2,T=30K,4.954242509439325,30.0,0.0001199999999999,39.0,16.0
0306083v1.pdf,10,MgB2,T=30K,4.929418925714293,30.0,0.00014,39.0,16.0
0306083v1.pdf,10,MgB2,T=30K,4.903089986991944,30.0,0.00016,39.0,16.0
0306083v1.pdf,10,MgB2,T=30K,4.8750612633917,30.0,0.00018,39.0,16.0
0306083v1.pdf,10,MgB2,T=30K,4.845098040014257,30.0,0.0002,39.0,16.0
0306083v1.pdf,10,MgB2,T=30K,4.812913356642856,30.0,0.00022,39.0,16.0
0306083v1.pdf,10,MgB2,T=30K,4.778151250383644,30.0,0.0002399999999999,39.0,16.0
0306083v1.pdf,10,MgB2,T=30K,4.740362689494244,30.0,0.00026,39.0,16.0
0306083v1.pdf,10,MgB2,T=30K,4.698970004336019,30.0,0.00028,39.0,16.0
0306083v1.pdf,10,MgB2,T=30K,4.653212513775344,30.0,0.0003,39.0,16.0
0306083v1.pdf,10,MgB2,T=27K,5.146128035678238,27.0,0.0,39.0,16.0
0306083v1.pdf,10,MgB2,T=27K,5.130333768495007,27.0,2e-05,39.0,16.0
0306083v1.pdf,10,MgB2,T=27K,5.113943352306837,27.0,4e-05,39.0,16.0
0306083v1.pdf,10,MgB2,T=27K,5.096910013008056,27.0,6e-05,39.0,16.0
0306083v1.pdf,10,MgB2,T=27K,5.079181246047625,27.0,8e-05,39.0,16.0
0306083v1.pdf,10,MgB2,T=27K,5.060697840353612,27.0,0.0001,39.0,16.0
0306083v1.pdf,10,MgB2,T=27K,5.041392685158225,27.0,0.0001199999999999,39.0,16.0
0306083v1.pdf,10,MgB2,T=27K,5.021189299069938,27.0,0.00014,39.0,16.0
0306083v1.pdf,10,MgB2,T=27K,5.0,27.0,0.00016,39.0,16.0
0306083v1.pdf,10,MgB2,T=27K,4.977723605288848,27.0,0.00018,39.0,16.0
0306083v1.pdf,10,MgB2,T=27K,4.954242509439325,27.0,0.0002,39.0,16.0
0306083v1.pdf,10,MgB2,T=27K,4.929418925714293,27.0,0.00022,39.0,16.0
0306083v1.pdf,10,MgB2,T=27K,4.903089986991944,27.0,0.0002399999999999,39.0,16.0
0306083v1.pdf,10,MgB2,T=27K,4.8750612633917,27.0,0.00026,39.0,16.0
0306083v1.pdf,10,MgB2,T=27K,4.845098040014257,27.0,0.00028,39.0,16.0
0306083v1.pdf,10,MgB2,T=27K,4.812913356642856,27.0,0.0003,39.0,16.0
0306083v1.pdf,10,MgB2,T=24K,5.176091259055681,24.0,0.0,39.0,16.0
0306083v1.pdf,10,MgB2,T=24K,5.161368002234975,24.0,2e-05,39.0,16.0
0306083v1.pdf,10,MgB2,T=24K,5.146128035678238,24.0,4e-05,39.0,16.0
0306083v1.pdf,10,MgB2,T=24K,5.130333768495007,24.0,6e-05,39.0,16.0
0306083v1.pdf,10,MgB2,T=24K,5.113943352306837,24.0,8e-05,39.0,16.0
0306083v1.pdf,10,MgB2,T=24K,5.096910013008056,24.0,0.0001,39.0,16.0
0306083v1.pdf,10,MgB2,T=24K,5.079181246047625,24.0,0.0001199999999999,39.0,16.0
0306083v1.pdf,10,MgB2,T=24K,5.060697840353612,24.0,0.00014,39.0,16.0
0306083v1.pdf,10,MgB2,T=24K,5.041392685158225,24.0,0.00016,39.0,16.0
0306083v1.pdf,10,MgB2,T=24K,5.021189299069938,24.0,0.00018,39.0,16.0
0306083v1.pdf,10,MgB2,T=24K,5.0,24.0,0.0002,39.0,16.0
0306083v1.pdf,10,MgB2,T=24K,4.977723605288848,24.0,0.00022,39.0,16.0
0306083v1.pdf,10,MgB2,T=24K,4.954242509439325,24.0,0.0002399999999999,39.0,16.0
0306083v1.pdf,10,MgB2,T=24K,4.929418925714293,24.0,0.00026,39.0,16.0
0306083v1.pdf,10,MgB2,T=24K,4.903089986991944,24.0,0.00028,39.0,16.0
0306083v1.pdf,10,MgB2,T=24K,4.8750612633917,24.0,0.0003,39.0,16.0
0306083v1.pdf,10,MgB2,T=22K,5.113943352306837,22.0,0.0,39.0,16.0
0306083v1.pdf,10,MgB2,T=22K,5.096910013008056,22.0,2e-05,39.0,16.0
0306083v1.pdf,10,MgB2,T=22K,5.079181246047625,22.0,4e-05,39.0,16.0
0306083v1.pdf,10,MgB2,T=22K,5.060697840353612,22.0,6e-05,39.0,16.0
0306083v1.pdf,10,MgB2,T=22K,5.041392685158225,22.0,8e-05,39.0,16.0
0306083v1.pdf,10,MgB2,T=22K,5.021189299069938,22.0,0.0001,39.0,16.0
0306083v1.pdf,10,MgB2,T=22K,5.0,22.0,0.0001199999999999,39.0,16.0
0306083v1.pdf,10,MgB2,T=22K,4.977723605288848,22.0,0.00014,39.0,16.0
0306083v1.pdf,10,MgB2,T=22K,4.954242509439325,22.0,0.00016,39.0,16.0
0306083v1.pdf,10,MgB2,T=22K,4.929418925714293,22.0,0.00018,39.0,16.0
0306083v1.pdf,10,MgB2,T=22K,4.903089986991944,22.0,0.0002,39.0,16.0
0306083v1.pdf,10,MgB2,T=22K,4.8750612633917,22.0,0.00022,39.0,16.0
0306083v1.pdf,10,MgB2,T=22K,4.845098040014257,22.0,0.0002399999999999,39.0,16.0
0306083v1.pdf,10,MgB2,T=22K,4.812913356642856,22.0,0.00026,39.0,16.0
0306083v1.pdf,10,MgB2,T=22K,4.778151250383644,22.0,0.00028,39.0,16.0
0306083v1.pdf,10,MgB2,T=22K,4.740362689494244,22.0,0.0003,39.0,16.0
0306083v1.pdf,11,MgB2,T=32K,4.698970004336019,32.0,0.1,39.0,16.0
0306083v1.pdf,11,MgB2,T=32K,4.681241237375588,32.0,0.2,39.0,16.0
0306083v1.pdf,11,MgB2,T=32K,4.662757831681574,32.0,0.3,39.0,16.0
