Repository: prachetpoddar/HT10016-critical-current-prediction

# Substructure-conditional critical current density prediction

Data and analysis code for manuscript HT10016, submitted to *PRX Intelligence*.

Poddar, Chowdhury and Hossain, *Substructure-Conditional Critical Current Density
Prediction from Heterogeneous Superconductor Literature*.

Every count, ratio, figure and validation result in the manuscript and the
Supplemental Material is produced by the code here from the tables here. Where
the paper applies a screen at the reporting layer rather than inside the
dispatch routine, that screen is written out in `audit/`, so no printed number
depends on a step that exists only in the prose.

File: data/phase_3_p54_substep_C_new_form3_fits.csv
cohort,arxiv_id,compound_formula,sample_form,sample_identifier,Tc_K_anchor,Hc2_T_used,fixed_axis,fixed_axis_value,n_pts,n_distinct,H_axis_range_normalized,beta,SE_beta,log_Jc_partial,SE_log_Jc_partial,rms,ok,physicality,source
B,elsevier_10.1016_j.tsf.2010.03.129,LaFeAsO0.9F0.1,polycrystal,LaFeAsO0.9F0.1,26.0,60.0,T,5.0,5,5,0.065,29.681824915463952,0.8436448025549008,3.97151737245738,0.015393272375477347,0.01518580664820881,True,H_axis_applicability_bound,Substep_C_jcH
B,elsevier_10.1016_j.mtphys.2021.100414,CeFeAsO_pressure,polycrystal,CeFeAsO_pressure,41.0,60.0,T,2.0,5,5,0.06666666666666667,13.121459614511219,0.23088123342140543,5.097460348011335,0.005741530171441038,0.004310708865781361,True,H_axis_applicability_bound,Substep_C_jcH
B,elsevier_10.1016_j.jallcom.2024.173999,FeSe,single_crystal,Fe0.94Te0.6Se0.4,9.0,16.0,T,4.5,8,8,0.46875,1.1209209036388876,0.11679576776791077,6.284373350644505,0.02027808995177003,0.02824685535169856,True,ok,Substep_C_jcH
B,elsevier_10.1016_j.jallcom.2024.173999,FeSe,single_crystal,Fe0.94Te0.6Se0.4,9.0,16.0,T,6.0,8,8,0.46875,1.2221424004173824,0.13206128945725668,6.263470682627041,0.022928489738857714,0.031938789764033096,True,ok,Substep_C_jcH
B,elsevier_10.1016_j.jallcom.2024.173999,FeSe,single_crystal,Fe0.94Te0.6Se0.4,9.0,16.0,T,8.0,7,7,0.40625,1.1281758818149263,0.13432824456711873,6.224554682920597,0.01969850603974121,0.02522742956936857,True,ok,Substep_C_jcH
B,elsevier_10.1016_j.jallcom.2024.173999,FeSe,single_crystal,Fe0.94Te0.6Se0.4,9.0,16.0,T,10.0,7,7,0.40625,1.4999100243131795,0.2273094397024926,6.2143015387320695,0.03333369224864217,0.04268970892528926,True,ok,Substep_C_jcH
B,elsevier_10.1016_j.physc.2009.03.048,PrFeAsO0.94F0.06,single_crystal,PrFeAsO0.94F0.06,50.0,70.0,T,2.0,5,5,0.09285714285714286,15.76482198512029,0.8902297369657468,4.7098908746757004,0.02163821607425798,0.024030208090199155,True,H_axis_applicability_bound,Substep_C_jcH
B,elsevier_10.1016_j.physc.2009.03.048,PrFeAsO0.94F0.06,single_crystal,PrFeAsO0.94F0.06,50.0,70.0,T,5.0,5,5,0.09285714285714286,20.966031635727994,0.7159649665979929,4.674896473445658,0.01740247895748487,0.019326232478346257,True,H_axis_applicability_bound,Substep_C_jcH
B,elsevier_10.1016_j.physc.2009.03.048,PrFeAsO0.94F0.06,single_crystal,PrFeAsO0.94F0.06,50.0,70.0,T,15.0,5,5,0.09285714285714286,27.042235929959652,3.948255497788915,4.139625758961119,0.09596759433785768,0.10657630662157062,True,H_axis_applicability_bound,Substep_C_jcH
B,elsevier_10.1038_srep22278,CaFe2As2,single_crystal,Ca0.8La0.2Fe1-xCoxAs2,12.0,50.0,T,5.0,5,5,0.11,9.88317001333374,0.4634989273976428,5.0384436828726145,0.014366727577808925,0.015222956038213187,True,H_axis_applicability_bound,Substep_C_jcH
B,elsevier_10.1038_srep22278,CaFe2As2,single_crystal,Ca0.8La0.2Fe1-xCoxAs2,12.0,50.0,T,20.0,5,5,0.11,9.370205923633709,0.5983525948335241,6.016714613349345,0.01854668798069411,0.01965203324064369,True,H_axis_applicability_bound,Substep_C_jcH
B,elsevier_10.1038_s41598-021-86728-8,CaFe2As2,single_crystal,CaFe2As2,12.0,50.0,T,2.5,9,9,0.16,1.7565910818935897,1.340538842839715,5.508112520409245,0.0593224782585607,0.08664655308859802,True,H_axis_applicability_bound,Substep_C_jcH
B,elsevier_10.1016_j.physc.2010.09.012,NdFeAsO0.7F0.3,polycrystal,AP,50.0,70.0,T,20.0,5,5,0.021414285714285716,29.9999999987203,41.082244775789974,4.038468332822705,0.1791524591419715,0.25339237812005655,True,H_axis_applicability_bound,Substep_C_jcH
B,elsevier_10.1016_j.physc.2010.09.012,NdFeAsO0.7F0.3,polycrystal,HP,50.0,70.0,T,20.0,5,5,0.021414285714285716,29.99999999997577,61.15316254237097,4.354919450752641,0.26667822278786046,0.37718834834443654,True,H_axis_applicability_bound,Substep_C_jcH
B,elsevier_10.1016_j.physc.2015.03.022,NdFeAsO0.7F0.3,thin_film,"NdFeAs(O,F)/MgO thin film",50.0,70.0,T,4.0,6,6,0.12857142857142856,8.612519358891701,0.5652735437213361,6.497427287389757,0.021495650813073378,0.02393364550419994,True,H_axis_applicability_bound,Substep_C_jcH
B,elsevier_10.1016_j.physc.2014.09.015,CeFeAsO0.9F0.1,polycrystal,CeFeAsO0.9F0.1,41.0,60.0,T,5.0,6,6,0.09983333333333334,9.842627061183238,1.323904909924882,4.075978257441839,0.030869638014018166,0.04382598232995652,True,H_axis_applicability_bound,Substep_C_jcH
A,elsevier_10.1016_j.mtphys.2021.100414,CeFeAsO_pressure,polycrystal,CeFeAsO_pressure,41.0,,H,1.0,5,5,0.6097560975609756,1.058967845292799,0.03465376551726929,5.296909527353616,0.011962882639830178,0.011267903086317815,True,ok,Substep_C_jcT
A,elsevier_10.1016_j.physc.2014.09.015,CeFeAsO0.9F0.1,polycrystal,CeFeAsO0.9F0.1,41.0,,H,1.0,4,4,0.6097560975609756,1.0572584579888389,0.006231299000423681,4.207464812436326,0.002040332064458407,0.0017543199345079728,True,ok,Substep_C_jcT

File: data/temperature_axis_rebuilt_from_figures.csv (part 1 of 2)
paper_id,compound_formula,substructure,field_T,Tc_K,Tc_source,sample,sample_choice_reason,n_T_pts,T_min,T_max,t_reduced_max,beta_T,logJc0,SE_beta_T,rms,x_span_dex,beta_lo,beta_hi,source,field_span_dex,grade,grade_reason
0806.2839v1.pdf,Sm2FeAs2O,iron_pnictide_1111,0.0823,54.6,paper-reported: critical temperatures Tc = 54.6 K,SmO(1-x)F(x)FeAs,,3,2.0,20.0,0.3663,4.572814284448699,6.264280193433699,0.008855135599405163,0.0007121171198153272,0.1819,4.5554582186738655,4.590170350223533,rebuilt from figure trace 0806_2839v1_fig3,1.7718,extrapolated,3 isotherms; lever 0.182 dex
0806.2839v1.pdf,Sm2FeAs2O,iron_pnictide_1111,0.1295,54.6,paper-reported: critical temperatures Tc = 54.6 K,SmO(1-x)F(x)FeAs,,3,2.0,20.0,0.3663,5.481664009863647,6.279374276729665,0.08047558784216308,0.006471729674411328,0.1819,5.323931857693007,5.639396162034287,rebuilt from figure trace 0806_2839v1_fig3,1.7718,extrapolated,3 isotherms; lever 0.182 dex
0806.2839v1.pdf,Sm2FeAs2O,iron_pnictide_1111,0.2038,54.6,paper-reported: critical temperatures Tc = 54.6 K,SmO(1-x)F(x)FeAs,,3,2.0,20.0,0.3663,6.39051373527857,6.294468360025623,0.16980631128373055,0.013655576468637921,0.1819,6.057693365162458,6.723334105394682,rebuilt from figure trace 0806_2839v1_fig3,1.7718,extrapolated,3 isotherms; lever 0.182 dex
0806.2839v1.pdf,Sm2FeAs2O,iron_pnictide_1111,0.3207,54.6,paper-reported: critical temperatures Tc = 54.6 K,SmO(1-x)F(x)FeAs,,3,2.0,20.0,0.3663,7.2540717440914095,6.259912086335702,0.19444366492862117,0.015636876598999528,0.1819,6.872962160831312,7.635181327351507,rebuilt from figure trace 0806_2839v1_fig3,1.7718,extrapolated,3 isotherms; lever 0.182 dex
0806.2839v1.pdf,Sm2FeAs2O,iron_pnictide_1111,0.5045,54.6,paper-reported: critical temperatures Tc = 54.6 K,SmO(1-x)F(x)FeAs,,3,2.0,20.0,0.3663,7.546226689052278,6.1949017727051325,0.20609266959074563,0.016573672603485856,0.1819,7.1422850566544165,7.95016832145014,rebuilt from figure trace 0806_2839v1_fig3,1.7718,extrapolated,3 isotherms; lever 0.182 dex
0806.2839v1.pdf,Sm2FeAs2O,iron_pnictide_1111,0.7939,54.6,paper-reported: critical temperatures Tc = 54.6 K,SmO(1-x)F(x)FeAs,,3,2.0,20.0,0.3663,7.859886586380582,6.130158314304636,0.1477424207494876,0.01188123049699394,0.1819,7.570311441711586,8.149461731049577,rebuilt from figure trace 0806_2839v1_fig3,1.7718,extrapolated,3 isotherms; lever 0.182 dex
0806.2839v1.pdf,Sm2FeAs2O,iron_pnictide_1111,1.2491,54.6,paper-reported: critical temperatures Tc = 54.6 K,SmO(1-x)F(x)FeAs,,3,2.0,20.0,0.3663,7.845443119620024,6.050919590792586,0.05344516502056173,0.004297982403008474,0.1819,7.740690596179722,7.950195643060325,rebuilt from figure trace 0806_2839v1_fig3,1.7718,extrapolated,3 isotherms; lever 0.182 dex
0806.2839v1.pdf,Sm2FeAs2O,iron_pnictide_1111,1.9654,54.6,paper-reported: critical temperatures Tc = 54.6 K,SmO(1-x)F(x)FeAs,,3,2.0,20.0,0.3663,8.003190278836007,5.968151590277346,0.07633296648729596,0.00613858609297237,0.1819,7.853577664520906,8.152802893151106,rebuilt from figure trace 0806_2839v1_fig3,1.7718,extrapolated,3 isotherms; lever 0.182 dex
0806.2839v1.pdf,Sm2FeAs2O,iron_pnictide_1111,3.0925,54.6,paper-reported: critical temperatures Tc = 54.6 K,SmO(1-x)F(x)FeAs,,3,2.0,20.0,0.3663,8.300506368070485,5.871642014282687,0.11883384922553261,0.00955644523983796,0.1819,8.06759202358844,8.533420712552529,rebuilt from figure trace 0806_2839v1_fig3,1.7718,extrapolated,3 isotherms; lever 0.182 dex
0806.2839v1.pdf,Sm2FeAs2O,iron_pnictide_1111,4.8659,54.6,paper-reported: critical temperatures Tc = 54.6 K,SmO(1-x)F(x)FeAs,,3,2.0,20.0,0.3663,7.991907829550481,5.685109232344557,0.510198523582017,0.0410294228776874,0.1819,6.991918723329728,8.991896935771234,rebuilt from figure trace 0806_2839v1_fig3,1.7718,extrapolated,3 isotherms; lever 0.182 dex
0903.0004v2.pdf,Ba(FeAs)2,iron_pnictide_122,0.1799,22.6,"paper-reported: an onset to superconductivity at 22.6 K, for the plate-like crystal from the same batch us",Rb-substituted BaFe2As2,,3,2.0,10.0,0.4425,3.8976069450196236,6.667450330177133,0.22760151221958747,0.02026085471668206,0.2135,3.451507981069232,4.343705908970015,rebuilt from figure trace 0903_0004v2_fig6b,1.5741,extrapolated,3 isotherms; lever 0.213 dex
0903.0004v2.pdf,Ba(FeAs)2,iron_pnictide_122,0.2692,22.6,"paper-reported: an onset to superconductivity at 22.6 K, for the plate-like crystal from the same batch us",Rb-substituted BaFe2As2,,3,2.0,10.0,0.4425,4.051246517499584,6.628388254817219,0.22995923182732517,0.020470736513903857,0.2135,3.600526423118027,4.501966611881142,rebuilt from figure trace 0903_0004v2_fig6b,1.5741,extrapolated,3 isotherms; lever 0.213 dex
0903.0004v2.pdf,Ba(FeAs)2,iron_pnictide_122,0.4026,22.6,"paper-reported: an onset to superconductivity at 22.6 K, for the plate-like crystal from the same batch us",Rb-substituted BaFe2As2,,3,2.0,10.0,0.4425,4.177770237351392,6.584000229171707,0.2541274046797722,0.022622162636497727,0.2135,3.6796805241790382,4.675859950523745,rebuilt from figure trace 0903_0004v2_fig6b,1.5741,extrapolated,3 isotherms; lever 0.213 dex
0903.0004v2.pdf,Ba(FeAs)2,iron_pnictide_122,0.6023,22.6,"paper-reported: an onset to superconductivity at 22.6 K, for the plate-like crystal from the same batch us",Rb-substituted BaFe2As2,,3,2.0,10.0,0.4425,4.198050108411043,6.525640056914368,0.3511746629890694,0.031261210690624715,0.2135,3.509747768952467,4.886352447869619,rebuilt from figure trace 0903_0004v2_fig6b,1.5741,extrapolated,3 isotherms; lever 0.213 dex
0903.0004v2.pdf,Ba(FeAs)2,iron_pnictide_122,0.9009,22.6,"paper-reported: an onset to superconductivity at 22.6 K, for the plate-like crystal from the same batch us",Rb-substituted BaFe2As2,,3,2.0,10.0,0.4425,3.996056321642227,6.450828434508978,0.4716381041739101,0.041984743485797345,0.2135,3.071645637461363,4.920467005823091,rebuilt from figure trace 0903_0004v2_fig6b,1.5741,extrapolated,3 isotherms; lever 0.213 dex
0903.0004v2.pdf,Ba(FeAs)2,iron_pnictide_122,1.3476,22.6,"paper-reported: an onset to superconductivity at 22.6 K, for the plate-like crystal from the same batch us",Rb-substituted BaFe2As2,,3,2.0,10.0,0.4425,3.680465437323501,6.373028145165097,0.5082828268301215,0.04524681935967949,0.2135,2.684231096736463,4.676699777910539,rebuilt from figure trace 0903_0004v2_fig6b,1.5741,extrapolated,3 isotherms; lever 0.213 dex
0903.0004v2.pdf,Ba(FeAs)2,iron_pnictide_122,2.0159,22.6,"paper-reported: an onset to superconductivity at 22.6 K, for the plate-like crystal from the same batch us",Rb-substituted BaFe2As2,,3,2.0,10.0,0.4425,3.2479160824438997,6.297808689184851,0.5236503572087535,0.04661482125614871,0.2135,2.221561382314743,4.274270782573057,rebuilt from figure trace 0903_0004v2_fig6b,1.5741,extrapolated,3 isotherms; lever 0.213 dex
0903.0004v2.pdf,Ba(FeAs)2,iron_pnictide_122,3.0155,22.6,"paper-reported: an onset to superconductivity at 22.6 K, for the plate-like crystal from the same batch us",Rb-substituted BaFe2As2,,3,2.0,10.0,0.4425,2.9038391981163385,6.238725938751392,0.4366726362073673,0.03887215315341221,0.2135,2.0479608311498985,3.7597175650827785,rebuilt from figure trace 0903_0004v2_fig6b,1.5741,extrapolated,3 isotherms; lever 0.213 dex
0903.0004v2.pdf,Ba(FeAs)2,iron_pnictide_122,4.5108,22.6,"paper-reported: an onset to superconductivity at 22.6 K, for the plate-like crystal from the same batch us",Rb-substituted BaFe2As2,,3,2.0,10.0,0.4425,2.520839520427191,6.208067918296153,0.3019432566320055,0.02687868105814995,0.2135,1.9290307374284605,3.112648303425922,rebuilt from figure trace 0903_0004v2_fig6b,1.5741,extrapolated,3 isotherms; lever 0.213 dex
0903.0004v2.pdf,Ba(FeAs)2,iron_pnictide_122,6.7476,22.6,"paper-reported: an onset to superconductivity at 22.6 K, for the plate-like crystal from the same batch us",Rb-substituted BaFe2As2,,3,2.0,10.0,0.4425,3.013339828053333,6.224442795539933,0.20093407320576503,0.01788694646688205,0.2135,2.6195090445700333,3.4071706115366323,rebuilt from figure trace 0903_0004v2_fig6b,1.5741,extrapolated,3 isotherms; lever 0.213 dex
0906.0444v1.pdf,Ba(FeAs)2,iron_pnictide_122,0.1089,24.0,paper-reported: Tc of the irradiated Ba(Fe0.93Co0.07)2As2 sample is 24 K and is not affected by the introd,Ba(Fe0.93Co0.07)2As2,,6,2.0,15.0,0.625,1.8713814460982874,5.860160484023286,0.1255105084371555,0.03285903956881827,0.3882,1.6253808495614626,2.117382042635112,rebuilt from figure trace 0906_0444v1_fig3a,1.6501,measured,
0906.0444v1.pdf,Ba(FeAs)2,iron_pnictide_122,0.1661,24.0,paper-reported: Tc of the irradiated Ba(Fe0.93Co0.07)2As2 sample is 24 K and is not affected by the introd,Ba(Fe0.93Co0.07)2As2,,6,2.0,15.0,0.625,2.08735843851586,5.841512891327092,0.0735277726069074,0.019249798439842876,0.3882,1.9432440042063215,2.2314728728253987,rebuilt from figure trace 0906_0444v1_fig3a,1.6501,measured,
0906.0444v1.pdf,Ba(FeAs)2,iron_pnictide_122,0.2533,24.0,paper-reported: Tc of the irradiated Ba(Fe0.93Co0.07)2As2 sample is 24 K and is not affected by the introd,Ba(Fe0.93Co0.07)2As2,,6,2.0,15.0,0.625,2.2541748288626624,5.8127400156070355,0.13204758137740522,0.03457046549707407,0.3882,1.9953615693629483,2.5129880883623765,rebuilt from figure trace 0906_0444v1_fig3a,1.6501,measured,
0906.0444v1.pdf,Ba(FeAs)2,iron_pnictide_122,0.3864,24.0,paper-reported: Tc of the irradiated Ba(Fe0.93Co0.07)2As2 sample is 24 K and is not affected by the introd,Ba(Fe0.93Co0.07)2As2,,6,2.0,15.0,0.625,2.286058461527298,5.751784749801417,0.20454600203041493,0.05355077640950166,0.3882,1.8851482975476845,2.686968625506911,rebuilt from figure trace 0906_0444v1_fig3a,1.6501,measured,
0906.0444v1.pdf,Ba(FeAs)2,iron_pnictide_122,0.5893,24.0,paper-reported: Tc of the irradiated Ba(Fe0.93Co0.07)2As2 sample is 24 K and is not affected by the introd,Ba(Fe0.93Co0.07)2As2,,6,2.0,15.0,0.625,2.17769756086217,5.6546385776742225,0.20361642401550883,0.05330741000811865,0.3882,1.7786093697917724,2.576785751932567,rebuilt from figure trace 0906_0444v1_fig3a,1.6501,measured,
0906.0444v1.pdf,Ba(FeAs)2,iron_pnictide_122,0.8988,24.0,paper-reported: Tc of the irradiated Ba(Fe0.93Co0.07)2As2 sample is 24 K and is not affected by the introd,Ba(Fe0.93Co0.07)2As2,,6,2.0,15.0,0.625,2.017931830844731,5.559547415253882,0.18060675937977005,0.0472834085906632,0.3882,1.6639425824603817,2.3719210792290806,rebuilt from figure trace 0906_0444v1_fig3a,1.6501,measured,
0906.0444v1.pdf,Ba(FeAs)2,iron_pnictide_122,1.371,24.0,paper-reported: Tc of the irradiated Ba(Fe0.93Co0.07)2As2 sample is 24 K and is not affected by the introd,Ba(Fe0.93Co0.07)2As2,,6,2.0,15.0,0.625,1.8116873923176815,5.476899809380301,0.16947385168447424,0.0443687788992466,0.3882,1.479518643016112,2.143856141619251,rebuilt from figure trace 0906_0444v1_fig3a,1.6501,measured,
0906.0444v1.pdf,Ba(FeAs)2,iron_pnictide_122,2.0911,24.0,paper-reported: Tc of the irradiated Ba(Fe0.93Co0.07)2As2 sample is 24 K and is not affected by the introd,Ba(Fe0.93Co0.07)2As2,,6,2.0,15.0,0.625,1.5757053820604388,5.408009902540705,0.1245279279908914,0.032601796966861114,0.3882,1.3316306431982916,1.819780120922586,rebuilt from figure trace 0906_0444v1_fig3a,1.6501,measured,
0906.0444v1.pdf,Ba(FeAs)2,iron_pnictide_122,3.1896,24.0,paper-reported: Tc of the irradiated Ba(Fe0.93Co0.07)2As2 sample is 24 K and is not affected by the introd,Ba(Fe0.93Co0.07)2As2,,6,2.0,15.0,0.625,1.5227155881187475,5.362196156000677,0.3314310999946484,0.08676968777091772,0.3882,0.8731106321292366,2.1723205441082585,rebuilt from figure trace 0906_0444v1_fig3a,1.6501,measured,
0906.0444v1.pdf,Ba(FeAs)2,iron_pnictide_122,4.865,24.0,paper-reported: Tc of the irradiated Ba(Fe0.93Co0.07)2As2 sample is 24 K and is not affected by the introd,Ba(Fe0.93Co0.07)2As2,,6,2.0,15.0,0.625,1.468561326112489,5.3615440569621695,0.15441846368942844,0.04042723172512432,0.3882,1.1659011372812094,1.7712215149437687,rebuilt from figure trace 0906_0444v1_fig3a,1.6501,measured,
1002.0208v2.pdf,Pr2FeAs2O,iron_pnictide_1111,0.3609,48.0,paper-reported: the M(T) curve exhibits a usual superconducting behavior with the diamagnetic onset temper,PrFeAsO0.60F0.12,,7,5.0,30.0,0.625,4.549676799935966,6.184001295915628,0.5348324425279075,0.15517689128876191,0.3782,3.5014052125812674,5.597948387290665,rebuilt from figure trace 1002_0208v2_fig5a,1.3417,measured,
1002.0208v2.pdf,Pr2FeAs2O,iron_pnictide_1111,0.5086,48.0,paper-reported: the M(T) curve exhibits a usual superconducting behavior with the diamagnetic onset temper,PrFeAsO0.60F0.12,,7,5.0,30.0,0.625,4.53714332710604,6.103095232781622,0.524315978752008,0.15212563256484893,0.3782,3.509484008752105,5.5648026454599755,rebuilt from figure trace 1002_0208v2_fig5a,1.3417,measured,
1002.0208v2.pdf,Pr2FeAs2O,iron_pnictide_1111,0.7169,48.0,paper-reported: the M(T) curve exhibits a usual superconducting behavior with the diamagnetic onset temper,PrFeAsO0.60F0.12,,7,5.0,30.0,0.625,4.406799374076621,6.014726559050983,0.5072328014557121,0.14716910013453433,0.3782,3.412623083223425,5.400975664929817,rebuilt from figure trace 1002_0208v2_fig5a,1.3417,measured,
1002.0208v2.pdf,Pr2FeAs2O,iron_pnictide_1111,1.0106,48.0,paper-reported: the M(T) curve exhibits a usual superconducting behavior with the diamagnetic onset temper,PrFeAsO0.60F0.12,,7,5.0,30.0,0.625,4.101600958795538,5.9166095123185825,0.42069759440600635,0.12206167704416708,0.3782,3.277033673759766,4.926168243831311,rebuilt from figure trace 1002_0208v2_fig5a,1.3417,measured,
1002.0208v2.pdf,Pr2FeAs2O,iron_pnictide_1111,1.4244,48.0,paper-reported: the M(T) curve exhibits a usual superconducting behavior with the diamagnetic onset temper,PrFeAsO0.60F0.12,,7,5.0,30.0,0.625,3.6430857244394677,5.815085086010026,0.3474376019087408,0.10080593975599669,0.3782,2.9621080246983356,4.3240634241806,rebuilt from figure trace 1002_0208v2_fig5a,1.3417,measured,
1002.0208v2.pdf,Pr2FeAs2O,iron_pnictide_1111,2.0078,48.0,paper-reported: the M(T) curve exhibits a usual superconducting behavior with the diamagnetic onset temper,PrFeAsO0.60F0.12,,7,5.0,30.0,0.625,3.2442905179309274,5.749310989438524,0.28789866240123435,0.08353124433973573,0.3782,2.680009139624508,3.8085718962373467,rebuilt from figure trace 1002_0208v2_fig5a,1.3417,measured,
1002.0208v2.pdf,Pr2FeAs2O,iron_pnictide_1111,2.8301,48.0,paper-reported: the M(T) curve exhibits a usual superconducting behavior with the diamagnetic onset temper,PrFeAsO0.60F0.12,,7,5.0,30.0,0.625,3.1746535488686405,5.768244026415467,0.24286820985934365,0.07046605778196234,0.3782,2.698631857544327,3.650675240192954,rebuilt from figure trace 1002_0208v2_fig5a,1.3417,measured,
1002.0208v2.pdf,Pr2FeAs2O,iron_pnictide_1111,3.9891,48.0,paper-reported: the M(T) curve exhibits a usual superconducting behavior with the diamagnetic onset temper,PrFeAsO0.60F0.12,,7,5.0,30.0,0.625,3.6191336949379123,5.860290760296604,0.34134561614335096,0.09903840409869732,0.3782,2.9500962872969443,4.28817110257888,rebuilt from figure trace 1002_0208v2_fig5a,1.3417,measured,
1002.0208v2.pdf,Pr2FeAs2O,iron_pnictide_1111,5.6229,48.0,paper-reported: the M(T) curve exhibits a usual superconducting behavior with the diamagnetic onset temper,PrFeAsO0.60F0.12,,7,5.0,30.0,0.625,4.1500810013812846,5.897807350335416,0.5415915086263543,0.1571379743902559,0.3782,3.0885616444736304,5.211600358288939,rebuilt from figure trace 1002_0208v2_fig5a,1.3417,measured,
1002.0208v2.pdf,Pr2FeAs2O,iron_pnictide_1111,7.9257,48.0,paper-reported: the M(T) curve exhibits a usual superconducting behavior with the diamagnetic onset temper,PrFeAsO0.60F0.12,,7,5.0,30.0,0.625,5.432225843298068,6.092511946994949,0.49985856022340813,0.14502952942219366,0.3782,4.452503065260188,6.411948621335948,rebuilt from figure trace 1002_0208v2_fig5a,1.3417,measured,
1104.0477v2.pdf,Fe2TeSe,iron_chalcogenide_11,10.2848,15.2,paper-reported: the midpoint Tc and zero-resistivity Tc are 16.1 and 15.2 K for C1; Jc is measured on C1,FeSe0.5Te0.5 film C1,,3,4.5,10.0,0.6579,2.730822551267746,5.194314468578677,0.17361829569760678,0.022240893572352382,0.3134,2.3905306917004365,3.0711144108350554,rebuilt from figure trace 1104_0477v2_fig3c,0.1239,extrapolated,3 isotherms; field grid spans 0.124 dex
1104.0477v2.pdf,Fe2TeSe,iron_chalcogenide_11,10.616,15.2,paper-reported: the midpoint Tc and zero-resistivity Tc are 16.1 and 15.2 K for C1; Jc is measured on C1,FeSe0.5Te0.5 film C1,,3,4.5,10.0,0.6579,2.7754354293774974,5.187638542428994,0.18995974241033112,0.024334269594134053,0.3134,2.4031143342532486,3.1477565245017463,rebuilt from figure trace 1104_0477v2_fig3c,0.1239,extrapolated,3 isotherms; field grid spans 0.124 dex
1104.0477v2.pdf,Fe2TeSe,iron_chalcogenide_11,10.9578,15.2,paper-reported: the midpoint Tc and zero-resistivity Tc are 16.1 and 15.2 K for C1; Jc is measured on C1,FeSe0.5Te0.5 film C1,,3,4.5,10.0,0.6579,2.8193858253340545,5.178596120114894,0.21722995192111397,0.027827644672999273,0.3134,2.393615119568671,3.245156531099438,rebuilt from figure trace 1104_0477v2_fig3c,0.1239,extrapolated,3 isotherms; field grid spans 0.124 dex
1104.0477v2.pdf,Fe2TeSe,iron_chalcogenide_11,11.3107,15.2,paper-reported: the midpoint Tc and zero-resistivity Tc are 16.1 and 15.2 K for C1; Jc is measured on C1,FeSe0.5Te0.5 film C1,,3,4.5,10.0,0.6579,2.88064222166027,5.175334260824007,0.22826922967348479,0.02924180094391296,0.3134,2.43323453150024,3.3280499118203,rebuilt from figure trace 1104_0477v2_fig3c,0.1239,extrapolated,3 isotherms; field grid spans 0.124 dex
1104.0477v2.pdf,Fe2TeSe,iron_chalcogenide_11,11.6749,15.2,paper-reported: the midpoint Tc and zero-resistivity Tc are 16.1 and 15.2 K for C1; Jc is measured on C1,FeSe0.5Te0.5 film C1,,3,4.5,10.0,0.6579,2.933249860627206,5.167883526577067,0.25063908975550764,0.032107430256270865,0.3134,2.441997244706411,3.424502476548001,rebuilt from figure trace 1104_0477v2_fig3c,0.1239,extrapolated,3 isotherms; field grid spans 0.124 dex
1104.0477v2.pdf,Fe2TeSe,iron_chalcogenide_11,12.0508,15.2,paper-reported: the midpoint Tc and zero-resistivity Tc are 16.1 and 15.2 K for C1; Jc is measured on C1,FeSe0.5Te0.5 film C1,,3,4.5,10.0,0.6579,3.0049469188607065,5.16767210846803,0.2670667510453145,0.03421185055898833,0.3134,2.48149608681189,3.528397750909523,rebuilt from figure trace 1104_0477v2_fig3c,0.1239,extrapolated,3 isotherms; field grid spans 0.124 dex
1104.0477v2.pdf,Fe2TeSe,iron_chalcogenide_11,12.4389,15.2,paper-reported: the midpoint Tc and zero-resistivity Tc are 16.1 and 15.2 K for C1; Jc is measured on C1,FeSe0.5Te0.5 film C1,,3,4.5,10.0,0.6579,3.0388589435796685,5.150696723261173,0.3018831613818797,0.03867191091009089,0.3134,2.4471679472711845,3.6305499398881524,rebuilt from figure trace 1104_0477v2_fig3c,0.1239,extrapolated,3 isotherms; field grid spans 0.124 dex
1104.0477v2.pdf,Fe2TeSe,iron_chalcogenide_11,12.8394,15.2,paper-reported: the midpoint Tc and zero-resistivity Tc are 16.1 and 15.2 K for C1; Jc is measured on C1,FeSe0.5Te0.5 film C1,,3,4.5,10.0,0.6579,3.1018168113813593,5.144227899537346,0.32277414525550086,0.04134809285904975,0.3134,2.4691794866805776,3.734454136082141,rebuilt from figure trace 1104_0477v2_fig3c,0.1239,extrapolated,3 isotherms; field grid spans 0.124 dex
1104.0477v2.pdf,Fe2TeSe,iron_chalcogenide_11,13.2529,15.2,paper-reported: the midpoint Tc and zero-resistivity Tc are 16.1 and 15.2 K for C1; Jc is measured on C1,FeSe0.5Te0.5 film C1,,3,4.5,10.0,0.6579,3.1844210316696047,5.145437667826792,0.3309479098022779,0.04239517045326231,0.3134,2.5357631284571402,3.833078934882069,rebuilt from figure trace 1104_0477v2_fig3c,0.1239,extrapolated,3 isotherms; field grid spans 0.124 dex
1104.0477v2.pdf,Fe2TeSe,iron_chalcogenide_11,13.6797,15.2,paper-reported: the midpoint Tc and zero-resistivity Tc are 16.1 and 15.2 K for C1; Jc is measured on C1,FeSe0.5Te0.5 film C1,,3,4.5,10.0,0.6579,3.2488902134039703,5.138865738478405,0.3546992721491692,0.045437773308180614,0.3134,2.5536796399915986,3.944100786816342,rebuilt from figure trace 1104_0477v2_fig3c,0.1239,extrapolated,3 isotherms; field grid spans 0.124 dex
1108.0407v1.pdf,Fe9Se8,iron_chalcogenide_11,0.1102,9.8,"paper-reported: the midpoint of resistive transition with Tc = 9.8 K; the paper also gives Tc,onset 11.4 K",beta-FeSe,,7,1.8,6.0,0.6122,1.5837180926961554,3.554308726382384,0.03768913768041923,0.009400249019132818,0.3233,1.5098473828425336,1.6575888025497771,rebuilt from figure trace 1108_0407v1_fig5d,1.132,measured,
1108.0407v1.pdf,Fe9Se8,iron_chalcogenide_11,0.1473,9.8,"paper-reported: the midpoint of resistive transition with Tc = 9.8 K; the paper also gives Tc,onset 11.4 K",beta-FeSe,,7,1.8,6.0,0.6122,1.6257569564022132,3.5002057702383027,0.03060974923117441,0.007634540955171254,0.3233,1.5657618479091113,1.685752064895315,rebuilt from figure trace 1108_0407v1_fig5d,1.132,measured,
1108.0407v1.pdf,Fe9Se8,iron_chalcogenide_11,0.1967,9.8,"paper-reported: the midpoint of resistive transition with Tc = 9.8 K; the paper also gives Tc,onset 11.4 K",beta-FeSe,,7,1.8,6.0,0.6122,1.7186149954313976,3.450153245997953,0.05509921623787509,0.013742589649753719,0.3233,1.6106205316051625,1.8266094592576327,rebuilt from figure trace 1108_0407v1_fig5d,1.132,measured,
1108.0407v1.pdf,Fe9Se8,iron_chalcogenide_11,0.2628,9.8,"paper-reported: the midpoint of resistive transition with Tc = 9.8 K; the paper also gives Tc,onset 11.4 K",beta-FeSe,,7,1.8,6.0,0.6122,1.9162606289270616,3.412307532988887,0.0612006230453324,0.01526437409182464,0.3233,1.7963074077582102,2.0362138500959133,rebuilt from figure trace 1108_0407v1_fig5d,1.132,measured,
1108.0407v1.pdf,Fe9Se8,iron_chalcogenide_11,0.351,9.8,"paper-reported: the midpoint of resistive transition with Tc = 9.8 K; the paper also gives Tc,onset 11.4 K",beta-FeSe,,7,1.8,6.0,0.6122,2.107317160143942,3.3724918056224302,0.06763543770188132,0.016869315565318514,0.3233,1.9747517022482548,2.2398826180396294,rebuilt from figure trace 1108_0407v1_fig5d,1.132,measured,
1108.0407v1.pdf,Fe9Se8,iron_chalcogenide_11,0.4689,9.8,"paper-reported: the midpoint of resistive transition with Tc = 9.8 K; the paper also gives Tc,onset 11.4 K",beta-FeSe,,7,1.8,6.0,0.6122,2.475441699484021,3.3396699976348363,0.06835574538972802,0.017048971350854637,0.3233,2.341464438520154,2.6094189604478877,rebuilt from figure trace 1108_0407v1_fig5d,1.132,measured,
1108.0407v1.pdf,Fe9Se8,iron_chalcogenide_11,0.6264,9.8,"paper-reported: the midpoint of resistive transition with Tc = 9.8 K; the paper also gives Tc,onset 11.4 K",beta-FeSe,,7,1.8,6.0,0.6122,2.779669810213689,3.283817745599491,0.05326617847033303,0.013285401915121026,0.3233,2.6752681004118366,2.884071520015542,rebuilt from figure trace 1108_0407v1_fig5d,1.132,measured,
1108.0407v1.pdf,Fe9Se8,iron_chalcogenide_11,0.8369,9.8,"paper-reported: the midpoint of resistive transition with Tc = 9.8 K; the paper also gives Tc,onset 11.4 K",beta-FeSe,,7,1.8,6.0,0.6122,2.9761874189802793,3.223341018770132,0.07144621277202372,0.017819781318050572,0.3233,2.8361528419471127,3.116221996013446,rebuilt from figure trace 1108_0407v1_fig5d,1.132,measured,
1108.0407v1.pdf,Fe9Se8,iron_chalcogenide_11,1.1179,9.8,"paper-reported: the midpoint of resistive transition with Tc = 9.8 K; the paper also gives Tc,onset 11.4 K",beta-FeSe,,7,1.8,6.0,0.6122,3.7255281560719196,3.1982029388700677,0.18262501664023287,0.04554948027992047,0.3233,3.367583123457063,4.083473188686776,rebuilt from figure trace 1108_0407v1_fig5d,1.132,measured,
1108.0407v1.pdf,Fe9Se8,iron_chalcogenide_11,1.4934,9.8,"paper-reported: the midpoint of resistive transition with Tc = 9.8 K; the paper also gives Tc,onset 11.4 K",beta-FeSe,,7,1.8,6.0,0.6122,5.622415409924377,3.3466265311696324,0.6565502080314269,0.16375369214842214,0.3233,4.335577002182781,6.909253817665974,rebuilt from figure trace 1108_0407v1_fig5d,1.132,measured,
1111.3923v1.pdf,Fe2TeSe,iron_chalcogenide_11,0.1974,17.7,paper-reported: the Fe/FeSe1-xTex bilayer with a high Tc of 17.7 K showed strong intrinsic pinning; 13.6 K,FeSe(1-x)Te(x) film,,4,4.2,12.0,0.678,1.6238928479977728,5.996828768803733,0.12823152881855165,0.024861672839846305,0.3745,1.3725590515134116,1.875226644482134,rebuilt from figure trace 1111_3923v1_fig4a,1.6005,measured,
1111.3923v1.pdf,Fe2TeSe,iron_chalcogenide_11,0.2973,17.7,paper-reported: the Fe/FeSe1-xTex bilayer with a high Tc of 17.7 K showed strong intrinsic pinning; 13.6 K,FeSe(1-x)Te(x) film,,4,4.2,12.0,0.678,1.7292324801630128,5.964435840587153,0.07546724753912504,0.014631674719376667,0.3745,1.5813166749863277,1.877148285339698,rebuilt from figure trace 1111_3923v1_fig4a,1.6005,measured,
1111.3923v1.pdf,Fe2TeSe,iron_chalcogenide_11,0.4477,17.7,paper-reported: the Fe/FeSe1-xTex bilayer with a high Tc of 17.7 K showed strong intrinsic pinning; 13.6 K,FeSe(1-x)Te(x) film,,4,4.2,12.0,0.678,1.7973788978833487,5.904966830042154,0.09174254760303,0.017787148176545614,0.3745,1.6175635045814099,1.9771942911852876,rebuilt from figure trace 1111_3923v1_fig4a,1.6005,measured,
1111.3923v1.pdf,Fe2TeSe,iron_chalcogenide_11,0.6742,17.7,paper-reported: the Fe/FeSe1-xTex bilayer with a high Tc of 17.7 K showed strong intrinsic pinning; 13.6 K,FeSe(1-x)Te(x) film,,4,4.2,12.0,0.678,1.8357723768434437,5.803415653807348,0.0776173560101849,0.015048540164795414,0.3745,1.6836423590634813,1.9879023946234062,rebuilt from figure trace 1111_3923v1_fig4a,1.6005,measured,
1111.3923v1.pdf,Fe2TeSe,iron_chalcogenide_11,1.0155,17.7,paper-reported: the Fe/FeSe1-xTex bilayer with a high Tc of 17.7 K showed strong intrinsic pinning; 13.6 K,FeSe(1-x)Te(x) film,,4,4.2,12.0,0.678,1.8982410348078138,5.69704859609203,0.07564450099283646,0.014666040818077259,0.3745,1.7499778128618544,2.0465042567537735,rebuilt from figure trace 1111_3923v1_fig4a,1.6005,measured,
1111.3923v1.pdf,Fe2TeSe,iron_chalcogenide_11,1.5293,17.7,paper-reported: the Fe/FeSe1-xTex bilayer with a high Tc of 17.7 K showed strong intrinsic pinning; 13.6 K,FeSe(1-x)Te(x) film,,4,4.2,12.0,0.678,2.052078640311071,5.572652947062015,0.08009382709580962,0.015528681160503743,0.3745,1.8950947392032842,2.209062541418858,rebuilt from figure trace 1111_3923v1_fig4a,1.6005,measured,
1111.3923v1.pdf,Fe2TeSe,iron_chalcogenide_11,2.3033,17.7,paper-reported: the Fe/FeSe1-xTex bilayer with a high Tc of 17.7 K showed strong intrinsic pinning; 13.6 K,FeSe(1-x)Te(x) film,,4,4.2,12.0,0.678,2.3780945111603455,5.4470132941836775,0.05714694172823851,0.01107971325098699,0.3745,2.266086505372998,2.490102516947693,rebuilt from figure trace 1111_3923v1_fig4a,1.6005,measured,
1111.3923v1.pdf,Fe2TeSe,iron_chalcogenide_11,3.4689,17.7,paper-reported: the Fe/FeSe1-xTex bilayer with a high Tc of 17.7 K showed strong intrinsic pinning; 13.6 K,FeSe(1-x)Te(x) film,,4,4.2,12.0,0.678,3.077167035583214,5.403758534227634,0.22273351861617288,0.04318382476854612,0.3745,2.640609339095515,3.5137247320709126,rebuilt from figure trace 1111_3923v1_fig4a,1.6005,measured,
1111.3923v1.pdf,Fe2TeSe,iron_chalcogenide_11,5.2245,17.7,paper-reported: the Fe/FeSe1-xTex bilayer with a high Tc of 17.7 K showed strong intrinsic pinning; 13.6 K,FeSe(1-x)Te(x) film,,4,4.2,12.0,0.678,4.49392682931728,5.455533259195035,0.5979945090534541,0.11593984709601785,0.3745,3.3218575915725097,5.66599606706205,rebuilt from figure trace 1111_3923v1_fig4a,1.6005,measured,
1111.3923v1.pdf,Fe2TeSe,iron_chalcogenide_11,7.8684,17.7,paper-reported: the Fe/FeSe1-xTex bilayer with a high Tc of 17.7 K showed strong intrinsic pinning; 13.6 K,FeSe(1-x)Te(x) film,,4,4.2,12.0,0.678,8.860102924787654,6.0462757036688695,1.9782854593867427,0.383552206920134,0.3745,4.982663424389639,12.73754242518567,rebuilt from figure trace 1111_3923v1_fig4a,1.6005,measured,
1502.05345v1.pdf,Ba(FeAs)2,iron_pnictide_122,0.3448,30.7,paper-reported: phase purity with a high Tc of 30.7 K,P-doped BaFe2As2 film,,4,4.2,20.0,0.6515,1.6762183391421464,6.611294800032887,0.08773586557785829,0.01815618599915615,0.3939,1.5042560426095442,1.8481806356747486,rebuilt from figure trace 1502_05345v1_fig4b_Hc,1.5965,measured,
1502.05345v1.pdf,Ba(FeAs)2,iron_pnictide_122,0.5188,30.7,paper-reported: phase purity with a high Tc of 30.7 K,P-doped BaFe2As2 film,,4,4.2,20.0,0.6515,1.6507898019176948,6.523182696086789,0.06284778859279676,0.013005811612057919,0.3939,1.5276081362758132,1.7739714675595764,rebuilt from figure trace 1502_05345v1_fig4b_Hc,1.5965,measured,
1502.05345v1.pdf,Ba(FeAs)2,iron_pnictide_122,0.7805,30.7,paper-reported: phase purity with a high Tc of 30.7 K,P-doped BaFe2As2 film,,4,4.2,20.0,0.6515,1.6697315524817273,6.4408950422298314,0.05084636120455328,0.01052221899595787,0.3939,1.5700726845208028,1.7693904204426518,rebuilt from figure trace 1502_05345v1_fig4b_Hc,1.5965,measured,
1502.05345v1.pdf,Ba(FeAs)2,iron_pnictide_122,1.1742,30.7,paper-reported: phase purity with a high Tc of 30.7 K,P-doped BaFe2As2 film,,4,4.2,20.0,0.6515,1.7253432120332641,6.339637778726029,0.13045106303329482,0.026995730293653996,0.3939,1.4696591284880063,1.981027295578522,rebuilt from figure trace 1502_05345v1_fig4b_Hc,1.5965,measured,
1502.05345v1.pdf,Ba(FeAs)2,iron_pnictide_122,1.7665,30.7,paper-reported: phase purity with a high Tc of 30.7 K,P-doped BaFe2As2 film,,4,4.2,20.0,0.6515,1.6951730627201178,6.191882821259678,0.15888060357980338,0.03287898023520613,0.3939,1.3837670797037032,2.0065790457365322,rebuilt from figure trace 1502_05345v1_fig4b_Hc,1.5965,measured,
1502.05345v1.pdf,Ba(FeAs)2,iron_pnictide_122,2.6577,30.7,paper-reported: phase purity with a high Tc of 30.7 K,P-doped BaFe2As2 film,,4,4.2,20.0,0.6515,1.8441981296610483,6.078265559932872,0.1713374197651091,0.03545681166284508,0.3939,1.5083767869214344,2.1800194724006623,rebuilt from figure trace 1502_05345v1_fig4b_Hc,1.5965,measured,
1502.05345v1.pdf,Ba(FeAs)2,iron_pnictide_122,3.9984,30.7,paper-reported: phase purity with a high Tc of 30.7 K,P-doped BaFe2As2 film,,4,4.2,20.0,0.6515,2.087106647964487,5.984131993041221,0.21245793886726025,0.0439663509291782,0.3939,1.6706890877846567,2.503524208144317,rebuilt from figure trace 1502_05345v1_fig4b_Hc,1.5965,measured,
1502.05345v1.pdf,Ba(FeAs)2,iron_pnictide_122,6.0155,30.7,paper-reported: phase purity with a high Tc of 30.7 K,P-doped BaFe2As2 film,,4,4.2,20.0,0.6515,2.6186665347210347,5.910664746510155,0.2820241658543913,0.05836248582930076,0.3939,2.065899169646428,3.1714338997956415,rebuilt from figure trace 1502_05345v1_fig4b_Hc,1.5965,measured,
1502.05345v1.pdf,Ba(FeAs)2,iron_pnictide_122,9.0501,30.7,paper-reported: phase purity with a high Tc of 30.7 K,P-doped BaFe2As2 film,,4,4.2,20.0,0.6515,3.562847535529939,5.859369242832206,0.4504843551361315,0.09322387928461555,0.3939,2.6798981994631212,4.445796871596757,rebuilt from figure trace 1502_05345v1_fig4b_Hc,1.5965,measured,
1502.05345v1.pdf,Ba(FeAs)2,iron_pnictide_122,13.6156,30.7,paper-reported: phase purity with a high Tc of 30.7 K,P-doped BaFe2As2 film,,4,4.2,20.0,0.6515,8.116114293759676,6.245605338690102,2.092779002296195,0.43308269167412583,0.3939,4.014267449259134,12.217961138260218,rebuilt from figure trace 1502_05345v1_fig4b_Hc,1.5965,measured,
1611.08455v1.pdf,Fe2TeSe,iron_chalcogenide_11,0.2313,13.7,"paper-reported: both samples A and B exhibit almost the same onset of Tc (T_onset_c ~ 13.7 K +/- 0.2 K), a",FeTe0.65Se0.35 (figure sample B),"Fig. 5(b) plots crystals A and B at 7, 8, 9, 10 and 11 K. The paper reports that the normalised pinning force of sample B scales with temperature and sample A's does not. The trace confirms it: over the field range all five isotherms cover, sample B's jc follows a single power in (1 - T/Tc) with mean R2 = 0.9994, sample A's with 0.9871. beta_T is defined for B and only approximately for A.",3,7.0,9.0,0.6569,3.573441489553404,3.5022153495444988,0.08782280476307712,0.005527763066213828,0.154,3.401308792217773,3.745574186889035,rebuilt from figure trace 1611_08455v1_fig5b_bothsamples,1.2974,extrapolated,3 isotherms; lever 0.154 dex
1611.08455v1.pdf,Fe2TeSe,iron_chalcogenide_11,0.3223,13.7,"paper-reported: both samples A and B exhibit almost the same onset of Tc (T_onset_c ~ 13.7 K +/- 0.2 K), a",FeTe0.65Se0.35 (figure sample B),"Fig. 5(b) plots crystals A and B at 7, 8, 9, 10 and 11 K. The paper reports that the normalised pinning force of sample B scales with temperature and sample A's does not. The trace confirms it: over the field range all five isotherms cover, sample B's jc follows a single power in (1 - T/Tc) with mean R2 = 0.9994, sample A's with 0.9871. beta_T is defined for B and only approximately for A.",3,7.0,9.0,0.6569,3.7873446626606584,3.5230099046263788,0.07928445423035771,0.004990340253898948,0.154,3.6319471323691572,3.9427421929521596,rebuilt from figure trace 1611_08455v1_fig5b_bothsamples,1.2974,extrapolated,3 isotherms; lever 0.154 dex
1611.08455v1.pdf,Fe2TeSe,iron_chalcogenide_11,0.4492,13.7,"paper-reported: both samples A and B exhibit almost the same onset of Tc (T_onset_c ~ 13.7 K +/- 0.2 K), a",FeTe0.65Se0.35 (figure sample B),"Fig. 5(b) plots crystals A and B at 7, 8, 9, 10 and 11 K. The paper reports that the normalised pinning force of sample B scales with temperature and sample A's does not. The trace confirms it: over the field range all five isotherms cover, sample B's jc follows a single power in (1 - T/Tc) with mean R2 = 0.9994, sample A's with 0.9871. beta_T is defined for B and only approximately for A.",3,7.0,9.0,0.6569,3.988417369146277,3.547663618177698,0.16086037055014293,0.010124910238785626,0.154,3.673131042867997,4.3037036954245576,rebuilt from figure trace 1611_08455v1_fig5b_bothsamples,1.2974,extrapolated,3 isotherms; lever 0.154 dex
1611.08455v1.pdf,Fe2TeSe,iron_chalcogenide_11,0.6261,13.7,"paper-reported: both samples A and B exhibit almost the same onset of Tc (T_onset_c ~ 13.7 K +/- 0.2 K), a",FeTe0.65Se0.35 (figure sample B),"Fig. 5(b) plots crystals A and B at 7, 8, 9, 10 and 11 K. The paper reports that the normalised pinning force of sample B scales with temperature and sample A's does not. The trace confirms it: over the field range all five isotherms cover, sample B's jc follows a single power in (1 - T/Tc) with mean R2 = 0.9994, sample A's with 0.9871. beta_T is defined for B and only approximately for A.",3,7.0,9.0,0.6569,4.288399456470378,3.604746028648638,0.14009122608944813,0.008817653997352582,0.154,4.01382065333506,4.562978259605696,rebuilt from figure trace 1611_08455v1_fig5b_bothsamples,1.2974,extrapolated,3 isotherms; lever 0.154 dex
1611.08455v1.pdf,Fe2TeSe,iron_chalcogenide_11,0.8725,13.7,"paper-reported: both samples A and B exhibit almost the same onset of Tc (T_onset_c ~ 13.7 K +/- 0.2 K), a",FeTe0.65Se0.35 (figure sample B),"Fig. 5(b) plots crystals A and B at 7, 8, 9, 10 and 11 K. The paper reports that the normalised pinning force of sample B scales with temperature and sample A's does not. The trace confirms it: over the field range all five isotherms cover, sample B's jc follows a single power in (1 - T/Tc) with mean R2 = 0.9994, sample A's with 0.9871. beta_T is defined for B and only approximately for A.",3,7.0,9.0,0.6569,4.587468658578505,3.6605827926042394,0.10155260385733815,0.006391947221394673,0.154,4.388425555018122,4.786511762138888,rebuilt from figure trace 1611_08455v1_fig5b_bothsamples,1.2974,extrapolated,3 isotherms; lever 0.154 dex
1611.08455v1.pdf,Fe2TeSe,iron_chalcogenide_11,1.216,13.7,"paper-reported: both samples A and B exhibit almost the same onset of Tc (T_onset_c ~ 13.7 K +/- 0.2 K), a",FeTe0.65Se0.35 (figure sample B),"Fig. 5(b) plots crystals A and B at 7, 8, 9, 10 and 11 K. The paper reports that the normalised pinning force of sample B scales with temperature and sample A's does not. The trace confirms it: over the field range all five isotherms cover, sample B's jc follows a single power in (1 - T/Tc) with mean R2 = 0.9994, sample A's with 0.9871. beta_T is defined for B and only approximately for A.",3,7.0,9.0,0.6569,5.164468568136757,3.7997008811921247,0.16726303870156697,0.010527908442135483,0.154,4.836633012281685,5.492304123991828,rebuilt from figure trace 1611_08455v1_fig5b_bothsamples,1.2974,extrapolated,3 isotherms; lever 0.154 dex
1611.08455v1.pdf,Fe2TeSe,iron_chalcogenide_11,1.6947,13.7,"paper-reported: both samples A and B exhibit almost the same onset of Tc (T_onset_c ~ 13.7 K +/- 0.2 K), a",FeTe0.65Se0.35 (figure sample B),"Fig. 5(b) plots crystals A and B at 7, 8, 9, 10 and 11 K. The paper reports that the normalised pinning force of sample B scales with temperature and sample A's does not. The trace confirms it: over the field range all five isotherms cover, sample B's jc follows a single power in (1 - T/Tc) with mean R2 = 0.9994, sample A's with 0.9871. beta_T is defined for B and only approximately for A.",3,7.0,9.0,0.6569,5.65860619006112,3.881074806742945,0.15761334991641468,0.009920535523325577,0.154,5.349684024224947,5.967528355897294,rebuilt from figure trace 1611_08455v1_fig5b_bothsamples,1.2974,extrapolated,3 isotherms; lever 0.154 dex
1611.08455v1.pdf,Fe2TeSe,iron_chalcogenide_11,2.3618,13.7,"paper-reported: both samples A and B exhibit almost the same onset of Tc (T_onset_c ~ 13.7 K +/- 0.2 K), a",FeTe0.65Se0.35 (figure sample B),"Fig. 5(b) plots crystals A and B at 7, 8, 9, 10 and 11 K. The paper reports that the normalised pinning force of sample B scales with temperature and sample A's does not. The trace confirms it: over the field range all five isotherms cover, sample B's jc follows a single power in (1 - T/Tc) with mean R2 = 0.9994, sample A's with 0.9871. beta_T is defined for B and only approximately for A.",3,7.0,9.0,0.6569,6.613100773935935,4.082186437969465,0.26968128877637065,0.016974341365760034,0.154,6.084525447934249,7.141676099937621,rebuilt from figure trace 1611_08455v1_fig5b_bothsamples,1.2974,extrapolated,3 isotherms; lever 0.154 dex
1611.08455v1.pdf,Fe2TeSe,iron_chalcogenide_11,3.2916,13.7,"paper-reported: both samples A and B exhibit almost the same onset of Tc (T_onset_c ~ 13.7 K +/- 0.2 K), a",FeTe0.65Se0.35 (figure sample B),"Fig. 5(b) plots crystals A and B at 7, 8, 9, 10 and 11 K. The paper reports that the normalised pinning force of sample B scales with temperature and sample A's does not. The trace confirms it: over the field range all five isotherms cover, sample B's jc follows a single power in (1 - T/Tc) with mean R2 = 0.9994, sample A's with 0.9871. beta_T is defined for B and only approximately for A.",3,7.0,9.0,0.6569,8.00910921649831,4.364501119913342,0.4323134882667801,0.027210774466996664,0.154,7.1617747794954205,8.856443653501199,rebuilt from figure trace 1611_08455v1_fig5b_bothsamples,1.2974,extrapolated,3 isotherms; lever 0.154 dex
1611.08455v1.pdf,Fe2TeSe,iron_chalcogenide_11,4.5874,13.7,"paper-reported: both samples A and B exhibit almost the same onset of Tc (T_onset_c ~ 13.7 K +/- 0.2 K), a",FeTe0.65Se0.35 (figure sample B),"Fig. 5(b) plots crystals A and B at 7, 8, 9, 10 and 11 K. The paper reports that the normalised pinning force of sample B scales with temperature and sample A's does not. The trace confirms it: over the field range all five isotherms cover, sample B's jc follows a single power in (1 - T/Tc) with mean R2 = 0.9994, sample A's with 0.9871. beta_T is defined for B and only approximately for A.",3,7.0,9.0,0.6569,9.855323720914402,4.714239782310873,0.47592937955295844,0.02995605587314344,0.154,8.922502136990603,10.788145304838201,rebuilt from figure trace 1611_08455v1_fig5b_bothsamples,1.2974,extrapolated,3 isotherms; lever 0.154 dex
1903.00866v2.pdf,K(FeAs)2,iron_pnictide_122,0.1479,36.0,paper-reported: Tc defined by the onset of diamagnetism is 36.0 K,CaKFe4As4,,6,2.0,25.0,0.6944,1.3462636025146686,6.087452926947676,0.1758906303553233,0.05972405221727757,0.4901,1.001517967018235,1.6910092380111021,rebuilt from figure trace 1903_00866v2_fig4,1.505,measured,
1903.00866v2.pdf,K(FeAs)2,iron_pnictide_122,0.2174,36.0,paper-reported: Tc defined by the onset of diamagnetism is 36.0 K,CaKFe4As4,,6,2.0,25.0,0.6944,1.4441972768362574,6.0378192635949715,0.18875388341535093,0.06409179821880809,0.4901,1.0742396653421695,1.8141548883303453,rebuilt from figure trace 1903_00866v2_fig4,1.505,measured,
