Repository: prachetpoddar/HT10016-critical-current-prediction

# Substructure-conditional critical current density prediction

Data and analysis code for manuscript HT10016, submitted to *PRX Intelligence*.

Poddar, Chowdhury and Hossain, *Substructure-Conditional Critical Current Density
Prediction from Heterogeneous Superconductor Literature*.

Every count, ratio, figure and validation result in the manuscript and the
Supplemental Material is produced by the code here from the tables here. Where
the paper applies a screen at the reporting layer rather than inside the
dispatch routine, that screen is written out in `audit/`, so no printed number
depends on a step that exists only in the prose.

File: data/functional_form_input.csv (part 2 of 12)
0003253v2.pdf,2,KBa2Bi2O7,T = 25 K,4.3979400086720375,25.0,7.0,31.0,25.0
0003253v2.pdf,2,KBa2Bi2O7,T = 25 K,4.301029995663981,25.0,8.0,31.0,25.0
0003253v2.pdf,2,KBa2Bi2O7,T = 25 K,4.176091259055681,25.0,9.0,31.0,25.0
0003253v2.pdf,2,KBa2Bi2O7,T = 25 K,4.0,25.0,10.0,31.0,25.0
0306083v1.pdf,11,MgB2,T=32K,4.643452676486188,32.0,0.4,39.0,16.0
0306083v1.pdf,11,MgB2,T=32K,4.623249290397901,32.0,0.5,39.0,16.0
0306083v1.pdf,11,MgB2,T=32K,4.6020599913279625,32.0,0.6,39.0,16.0
0306083v1.pdf,11,MgB2,T=32K,4.57978359661681,32.0,0.7,39.0,16.0
0306083v1.pdf,11,MgB2,T=32K,4.556302500767287,32.0,0.8,39.0,16.0
0306083v1.pdf,11,MgB2,T=32K,4.531478917042255,32.0,0.9,39.0,16.0
0306083v1.pdf,11,MgB2,T=32K,4.505149978319906,32.0,1.0,39.0,16.0
0306083v1.pdf,11,MgB2,T=32K,4.477121254719663,32.0,1.1,39.0,16.0
0306083v1.pdf,11,MgB2,T=32K,4.447158031342219,32.0,1.2,39.0,16.0
0306083v1.pdf,11,MgB2,T=32K,4.414973347970818,32.0,1.3,39.0,16.0
0306083v1.pdf,11,MgB2,T=32K,4.380211241711606,32.0,1.4,39.0,16.0
0306083v1.pdf,11,MgB2,T=32K,4.342422680822207,32.0,1.5,39.0,16.0
0306083v1.pdf,11,MgB2,T=32K,4.301029995663981,32.0,1.6,39.0,16.0
0306083v1.pdf,11,MgB2,T=32K,4.2552725051033065,32.0,1.7,39.0,16.0
0306083v1.pdf,11,MgB2,T=32K,4.204119982655925,32.0,1.8,39.0,16.0
0306083v1.pdf,11,MgB2,T=32K,4.146128035678238,32.0,1.9,39.0,16.0
0306083v1.pdf,11,MgB2,T=32K,4.079181246047625,32.0,2.0,39.0,16.0
0306083v1.pdf,11,MgB2,T=30K,4.845098040014257,30.0,0.1,39.0,16.0
0306083v1.pdf,11,MgB2,T=30K,4.832508912706237,30.0,0.2,39.0,16.0
0306083v1.pdf,11,MgB2,T=30K,4.819543935541868,30.0,0.3,39.0,16.0
0306083v1.pdf,11,MgB2,T=30K,4.806179973983888,30.0,0.4,39.0,16.0
0306083v1.pdf,11,MgB2,T=30K,4.792391689498253,30.0,0.5,39.0,16.0
0306083v1.pdf,11,MgB2,T=30K,4.778151250383644,30.0,0.6,39.0,16.0
0306083v1.pdf,11,MgB2,T=30K,4.763427993562937,30.0,0.7,39.0,16.0
0306083v1.pdf,11,MgB2,T=30K,4.748188027006201,30.0,0.8,39.0,16.0
0306083v1.pdf,11,MgB2,T=30K,4.732393759822968,30.0,0.9,39.0,16.0
0306083v1.pdf,11,MgB2,T=30K,4.7160033436348,30.0,1.0,39.0,16.0
0306083v1.pdf,11,MgB2,T=30K,4.698970004336019,30.0,1.1,39.0,16.0
0306083v1.pdf,11,MgB2,T=30K,4.681241237375588,30.0,1.2,39.0,16.0
0306083v1.pdf,11,MgB2,T=30K,4.662757831681574,30.0,1.3,39.0,16.0
0306083v1.pdf,11,MgB2,T=30K,4.643452676486188,30.0,1.4,39.0,16.0
0306083v1.pdf,11,MgB2,T=30K,4.623249290397901,30.0,1.5,39.0,16.0
0306083v1.pdf,11,MgB2,T=30K,4.6020599913279625,30.0,1.6,39.0,16.0
0306083v1.pdf,11,MgB2,T=30K,4.57978359661681,30.0,1.7,39.0,16.0
0306083v1.pdf,11,MgB2,T=30K,4.556302500767287,30.0,1.8,39.0,16.0
0306083v1.pdf,11,MgB2,T=30K,4.531478917042255,30.0,1.9,39.0,16.0
0306083v1.pdf,11,MgB2,T=30K,4.505149978319906,30.0,2.0,39.0,16.0
0306083v1.pdf,11,MgB2,T=27K,5.0,27.0,0.1,39.0,16.0
0306083v1.pdf,11,MgB2,T=27K,4.991226075692495,27.0,0.2,39.0,16.0
0306083v1.pdf,11,MgB2,T=27K,4.982271233039568,27.0,0.3,39.0,16.0
0306083v1.pdf,11,MgB2,T=27K,4.973127853599698,27.0,0.4,39.0,16.0
0306083v1.pdf,11,MgB2,T=27K,4.963787827345556,27.0,0.5,39.0,16.0
0306083v1.pdf,11,MgB2,T=27K,4.954242509439325,27.0,0.6,39.0,16.0
0306083v1.pdf,11,MgB2,T=27K,4.944482672150168,27.0,0.7,39.0,16.0
0306083v1.pdf,11,MgB2,T=27K,4.934498451243568,27.0,0.8,39.0,16.0
0306083v1.pdf,11,MgB2,T=27K,4.924279286061882,27.0,0.9,39.0,16.0
0306083v1.pdf,11,MgB2,T=27K,4.913813852383717,27.0,1.0,39.0,16.0
0306083v1.pdf,11,MgB2,T=27K,4.903089986991944,27.0,1.1,39.0,16.0
0306083v1.pdf,11,MgB2,T=27K,4.892094602690481,27.0,1.2,39.0,16.0
0306083v1.pdf,11,MgB2,T=27K,4.880813592280791,27.0,1.3,39.0,16.0
0306083v1.pdf,11,MgB2,T=27K,4.869231719730976,27.0,1.4,39.0,16.0
0306083v1.pdf,11,MgB2,T=27K,4.857332496431268,27.0,1.5,39.0,16.0
0306083v1.pdf,11,MgB2,T=27K,4.845098040014257,27.0,1.6,39.0,16.0
0306083v1.pdf,11,MgB2,T=27K,4.832508912706237,27.0,1.7,39.0,16.0
0306083v1.pdf,11,MgB2,T=27K,4.819543935541868,27.0,1.8,39.0,16.0
0306083v1.pdf,11,MgB2,T=27K,4.806179973983888,27.0,1.9,39.0,16.0
0306083v1.pdf,11,MgB2,T=27K,4.792391689498253,27.0,2.0,39.0,16.0
0306083v1.pdf,11,MgB2,T=24K,5.146128035678238,24.0,0.1,39.0,16.0
0306083v1.pdf,11,MgB2,T=24K,5.139879086401237,24.0,0.2,39.0,16.0
0306083v1.pdf,11,MgB2,T=24K,5.133538908370218,24.0,0.3,39.0,16.0
0306083v1.pdf,11,MgB2,T=24K,5.127104798364807,24.0,0.4,39.0,16.0
0306083v1.pdf,11,MgB2,T=24K,5.12057393120585,24.0,0.5,39.0,16.0
0306083v1.pdf,11,MgB2,T=24K,5.113943352306837,24.0,0.6,39.0,16.0
0306083v1.pdf,11,MgB2,T=24K,5.107209969647869,24.0,0.7,39.0,16.0
0306083v1.pdf,11,MgB2,T=24K,5.1003705451175625,24.0,0.8,39.0,16.0
0306083v1.pdf,11,MgB2,T=24K,5.093421685162235,24.0,0.9,39.0,16.0
0306083v1.pdf,11,MgB2,T=24K,5.086359830674748,24.0,1.0,39.0,16.0
0306083v1.pdf,11,MgB2,T=24K,5.079181246047625,24.0,1.1,39.0,16.0
0306083v1.pdf,11,MgB2,T=24K,5.071882007306125,24.0,1.2,39.0,16.0
0306083v1.pdf,11,MgB2,T=24K,5.064457989226918,24.0,1.3,39.0,16.0
0306083v1.pdf,11,MgB2,T=24K,5.056904851336473,24.0,1.4,39.0,16.0
0306083v1.pdf,11,MgB2,T=24K,5.049218022670182,24.0,1.5,39.0,16.0
0306083v1.pdf,11,MgB2,T=24K,5.041392685158225,24.0,1.6,39.0,16.0
0306083v1.pdf,11,MgB2,T=24K,5.033423755486949,24.0,1.7,39.0,16.0
0306083v1.pdf,11,MgB2,T=24K,5.02530586526477,24.0,1.8,39.0,16.0
0306083v1.pdf,11,MgB2,T=24K,5.017033339298781,24.0,1.9,39.0,16.0
0306083v1.pdf,11,MgB2,T=24K,5.008600171761918,24.0,2.0,39.0,16.0
0404257v1.pdf,9,Li2BPd3,2K,5.0,2.0,0.0,8.0,4.0
0404257v1.pdf,9,Li2BPd3,2K,4.903089986991944,2.0,0.2,8.0,4.0
0404257v1.pdf,9,Li2BPd3,2K,4.778151250383644,2.0,0.4,8.0,4.0
0404257v1.pdf,9,Li2BPd3,2K,4.6020599913279625,2.0,0.6,8.0,4.0
0404257v1.pdf,9,Li2BPd3,2K,4.477121254719663,2.0,0.8,8.0,4.0
0404257v1.pdf,9,Li2BPd3,2K,4.301029995663981,2.0,1.0,8.0,4.0
0404257v1.pdf,9,Li2BPd3,2K,4.176091259055681,2.0,1.2,8.0,4.0
0404257v1.pdf,9,Li2BPd3,2K,4.0,2.0,1.4,8.0,4.0
0404257v1.pdf,9,Li2BPd3,2K,3.903089986991944,2.0,1.6,8.0,4.0
0404257v1.pdf,9,Li2BPd3,2K,3.7781512503836434,2.0,1.8,8.0,4.0
0404257v1.pdf,9,Li2BPd3,2K,3.6020599913279625,2.0,2.0,8.0,4.0
0404257v1.pdf,9,Li2BPd3,2K,3.4771212547196626,2.0,2.2,8.0,4.0
0404257v1.pdf,9,Li2BPd3,2K,3.3010299956639813,2.0,2.4,8.0,4.0
0404257v1.pdf,9,Li2BPd3,2K,3.1760912590556813,2.0,2.6,8.0,4.0
0404257v1.pdf,9,Li2BPd3,2K,3.0,2.0,2.8,8.0,4.0
0404257v1.pdf,9,Li2BPd3,2K,2.903089986991944,2.0,3.0,8.0,4.0
0404257v1.pdf,9,Li2BPd3,2K,2.7781512503836434,2.0,3.2,8.0,4.0
0404257v1.pdf,9,Li2BPd3,2K,2.6020599913279625,2.0,3.4,8.0,4.0
0404257v1.pdf,9,Li2BPd3,2K,2.4771212547196626,2.0,3.6,8.0,4.0
0404257v1.pdf,9,Li2BPd3,2K,2.3010299956639813,2.0,3.8,8.0,4.0
0404257v1.pdf,9,Li2BPd3,2K,2.0,2.0,4.0,8.0,4.0
0404257v1.pdf,9,Li2BPd3,4K,4.903089986991944,4.0,0.0,8.0,4.0
0404257v1.pdf,9,Li2BPd3,4K,4.778151250383644,4.0,0.2,8.0,4.0
0404257v1.pdf,9,Li2BPd3,4K,4.6020599913279625,4.0,0.4,8.0,4.0
0404257v1.pdf,9,Li2BPd3,4K,4.477121254719663,4.0,0.6,8.0,4.0
0404257v1.pdf,9,Li2BPd3,4K,4.301029995663981,4.0,0.8,8.0,4.0
0404257v1.pdf,9,Li2BPd3,4K,4.176091259055681,4.0,1.0,8.0,4.0
0404257v1.pdf,9,Li2BPd3,4K,4.0,4.0,1.2,8.0,4.0
0404257v1.pdf,9,Li2BPd3,4K,3.903089986991944,4.0,1.4,8.0,4.0
0404257v1.pdf,9,Li2BPd3,4K,3.7781512503836434,4.0,1.6,8.0,4.0
0404257v1.pdf,9,Li2BPd3,4K,3.6020599913279625,4.0,1.8,8.0,4.0
0404257v1.pdf,9,Li2BPd3,4K,3.4771212547196626,4.0,2.0,8.0,4.0
0404257v1.pdf,9,Li2BPd3,4K,3.3010299956639813,4.0,2.2,8.0,4.0
0404257v1.pdf,9,Li2BPd3,4K,3.1760912590556813,4.0,2.4,8.0,4.0
0404257v1.pdf,9,Li2BPd3,4K,3.0,4.0,2.6,8.0,4.0
0404257v1.pdf,9,Li2BPd3,4K,2.903089986991944,4.0,2.8,8.0,4.0
0404257v1.pdf,9,Li2BPd3,4K,2.7781512503836434,4.0,3.0,8.0,4.0
0404257v1.pdf,9,Li2BPd3,4K,2.6020599913279625,4.0,3.2,8.0,4.0
0404257v1.pdf,9,Li2BPd3,4K,2.4771212547196626,4.0,3.4,8.0,4.0
0404257v1.pdf,9,Li2BPd3,4K,2.3010299956639813,4.0,3.6,8.0,4.0
0404257v1.pdf,9,Li2BPd3,4K,2.0,4.0,3.8,8.0,4.0
0404257v1.pdf,9,Li2BPd3,4K,1.6989700043360187,4.0,4.0,8.0,4.0
0404257v1.pdf,9,Li2BPd3,6K,4.778151250383644,6.0,0.0,8.0,4.0
0404257v1.pdf,9,Li2BPd3,6K,4.6020599913279625,6.0,0.2,8.0,4.0
0404257v1.pdf,9,Li2BPd3,6K,4.477121254719663,6.0,0.4,8.0,4.0
0404257v1.pdf,9,Li2BPd3,6K,4.301029995663981,6.0,0.6,8.0,4.0
0404257v1.pdf,9,Li2BPd3,6K,4.176091259055681,6.0,0.8,8.0,4.0
0404257v1.pdf,9,Li2BPd3,6K,4.0,6.0,1.0,8.0,4.0
0404257v1.pdf,9,Li2BPd3,6K,3.903089986991944,6.0,1.2,8.0,4.0
0404257v1.pdf,9,Li2BPd3,6K,3.7781512503836434,6.0,1.4,8.0,4.0
0404257v1.pdf,9,Li2BPd3,6K,3.6020599913279625,6.0,1.6,8.0,4.0
0404257v1.pdf,9,Li2BPd3,6K,3.4771212547196626,6.0,1.8,8.0,4.0
0404257v1.pdf,9,Li2BPd3,6K,3.3010299956639813,6.0,2.0,8.0,4.0
0404257v1.pdf,9,Li2BPd3,6K,3.1760912590556813,6.0,2.2,8.0,4.0
0404257v1.pdf,9,Li2BPd3,6K,3.0,6.0,2.4,8.0,4.0
0404257v1.pdf,9,Li2BPd3,6K,2.903089986991944,6.0,2.6,8.0,4.0
0404257v1.pdf,9,Li2BPd3,6K,2.7781512503836434,6.0,2.8,8.0,4.0
0404257v1.pdf,9,Li2BPd3,6K,2.6020599913279625,6.0,3.0,8.0,4.0
0404257v1.pdf,9,Li2BPd3,6K,2.4771212547196626,6.0,3.2,8.0,4.0
0404257v1.pdf,9,Li2BPd3,6K,2.3010299956639813,6.0,3.4,8.0,4.0
0404257v1.pdf,9,Li2BPd3,6K,2.0,6.0,3.6,8.0,4.0
0404257v1.pdf,9,Li2BPd3,6K,1.6989700043360187,6.0,3.8,8.0,4.0
0404257v1.pdf,9,Li2BPd3,6K,1.3979400086720375,6.0,4.0,8.0,4.0
0404257v1.pdf,9,Li2BPd3,7K,4.6020599913279625,7.0,0.0,8.0,4.0
0404257v1.pdf,9,Li2BPd3,7K,4.477121254719663,7.0,0.2,8.0,4.0
0404257v1.pdf,9,Li2BPd3,7K,4.301029995663981,7.0,0.4,8.0,4.0
0404257v1.pdf,9,Li2BPd3,7K,4.176091259055681,7.0,0.6,8.0,4.0
0404257v1.pdf,9,Li2BPd3,7K,4.0,7.0,0.8,8.0,4.0
0404257v1.pdf,9,Li2BPd3,7K,3.903089986991944,7.0,1.0,8.0,4.0
0404257v1.pdf,9,Li2BPd3,7K,3.7781512503836434,7.0,1.2,8.0,4.0
0404257v1.pdf,9,Li2BPd3,7K,3.6020599913279625,7.0,1.4,8.0,4.0
0404257v1.pdf,9,Li2BPd3,7K,3.4771212547196626,7.0,1.6,8.0,4.0
0404257v1.pdf,9,Li2BPd3,7K,3.3010299956639813,7.0,1.8,8.0,4.0
0404257v1.pdf,9,Li2BPd3,7K,3.1760912590556813,7.0,2.0,8.0,4.0
0404257v1.pdf,9,Li2BPd3,7K,3.0,7.0,2.2,8.0,4.0
0404257v1.pdf,9,Li2BPd3,7K,2.903089986991944,7.0,2.4,8.0,4.0
0404257v1.pdf,9,Li2BPd3,7K,2.7781512503836434,7.0,2.6,8.0,4.0
0404257v1.pdf,9,Li2BPd3,7K,2.6020599913279625,7.0,2.8,8.0,4.0
0404257v1.pdf,9,Li2BPd3,7K,2.4771212547196626,7.0,3.0,8.0,4.0
0404257v1.pdf,9,Li2BPd3,7K,2.3010299956639813,7.0,3.2,8.0,4.0
0404257v1.pdf,9,Li2BPd3,7K,2.0,7.0,3.4,8.0,4.0
0404257v1.pdf,9,Li2BPd3,7K,1.6989700043360187,7.0,3.6,8.0,4.0
0404257v1.pdf,9,Li2BPd3,7K,1.3979400086720375,7.0,3.8,8.0,4.0
0404257v1.pdf,9,Li2BPd3,7K,1.0,7.0,4.0,8.0,4.0
0405567v1.pdf,13,MgB2,Set I T = 20 K 0%,5.6020599913279625,20.0,0.1,39.0,16.0
0405567v1.pdf,13,MgB2,Set I T = 20 K 0%,5.544068044350276,20.0,0.5,39.0,16.0
0405567v1.pdf,13,MgB2,Set I T = 20 K 0%,5.477121254719663,20.0,1.0,39.0,16.0
0405567v1.pdf,13,MgB2,Set I T = 20 K 0%,5.3979400086720375,20.0,1.5,39.0,16.0
0405567v1.pdf,13,MgB2,Set I T = 20 K 0%,5.301029995663981,20.0,2.0,39.0,16.0
0405567v1.pdf,13,MgB2,Set I T = 20 K 0%,5.176091259055681,20.0,2.5,39.0,16.0
0405567v1.pdf,13,MgB2,Set I T = 20 K 0%,5.0,20.0,3.0,39.0,16.0
0405567v1.pdf,13,MgB2,Set I T = 20 K 0%,4.903089986991944,20.0,3.5,39.0,16.0
0405567v1.pdf,13,MgB2,Set I T = 20 K 0%,4.778151250383644,20.0,4.0,39.0,16.0
0405567v1.pdf,13,MgB2,Set I T = 20 K 0%,4.6020599913279625,20.0,4.5,39.0,16.0
0405567v1.pdf,13,MgB2,Set I T = 20 K 0%,4.477121254719663,20.0,5.0,39.0,16.0
0405567v1.pdf,13,MgB2,Set I T = 20 K 0%,4.301029995663981,20.0,5.5,39.0,16.0
0405567v1.pdf,13,MgB2,Set I T = 20 K 0%,4.176091259055681,20.0,6.0,39.0,16.0
0405567v1.pdf,13,MgB2,Set I T = 20 K 0%,4.0,20.0,6.5,39.0,16.0
0405567v1.pdf,13,MgB2,Set I T = 20 K 0%,3.903089986991944,20.0,7.0,39.0,16.0
0405567v1.pdf,13,MgB2,Set I T = 20 K 1%,5.57978359661681,20.0,0.1,39.0,16.0
0405567v1.pdf,13,MgB2,Set I T = 20 K 1%,5.531478917042255,20.0,0.5,39.0,16.0
0405567v1.pdf,13,MgB2,Set I T = 20 K 1%,5.4623979978989565,20.0,1.0,39.0,16.0
0405567v1.pdf,13,MgB2,Set I T = 20 K 1%,5.380211241711606,20.0,1.5,39.0,16.0
0405567v1.pdf,13,MgB2,Set I T = 20 K 1%,5.278753600952829,20.0,2.0,39.0,16.0
0405567v1.pdf,13,MgB2,Set I T = 20 K 1%,5.146128035678238,20.0,2.5,39.0,16.0
0405567v1.pdf,13,MgB2,Set I T = 20 K 1%,4.954242509439325,20.0,3.0,39.0,16.0
0405567v1.pdf,13,MgB2,Set I T = 20 K 1%,4.845098040014257,20.0,3.5,39.0,16.0
0405567v1.pdf,13,MgB2,Set I T = 20 K 1%,4.698970004336019,20.0,4.0,39.0,16.0
0405567v1.pdf,13,MgB2,Set I T = 20 K 1%,4.544068044350276,20.0,4.5,39.0,16.0
0405567v1.pdf,13,MgB2,Set I T = 20 K 1%,4.3979400086720375,20.0,5.0,39.0,16.0
0405567v1.pdf,13,MgB2,Set I T = 20 K 1%,4.2552725051033065,20.0,5.5,39.0,16.0
0405567v1.pdf,13,MgB2,Set I T = 20 K 1%,4.079181246047625,20.0,6.0,39.0,16.0
0405567v1.pdf,13,MgB2,Set I T = 20 K 1%,3.9542425094393248,20.0,6.5,39.0,16.0
0405567v1.pdf,13,MgB2,Set I T = 20 K 1%,3.845098040014257,20.0,7.0,39.0,16.0
0405567v1.pdf,13,MgB2,Set I T = 20 K 2.5%,5.556302500767287,20.0,0.1,39.0,16.0
0405567v1.pdf,13,MgB2,Set I T = 20 K 2.5%,5.518513939877887,20.0,0.5,39.0,16.0
0405567v1.pdf,13,MgB2,Set I T = 20 K 2.5%,5.447158031342219,20.0,1.0,39.0,16.0
0405567v1.pdf,13,MgB2,Set I T = 20 K 2.5%,5.361727836017593,20.0,1.5,39.0,16.0
0405567v1.pdf,13,MgB2,Set I T = 20 K 2.5%,5.2552725051033065,20.0,2.0,39.0,16.0
0405567v1.pdf,13,MgB2,Set I T = 20 K 2.5%,5.113943352306837,20.0,2.5,39.0,16.0
0405567v1.pdf,13,MgB2,Set I T = 20 K 2.5%,4.929418925714293,20.0,3.0,39.0,16.0
0405567v1.pdf,13,MgB2,Set I T = 20 K 2.5%,4.812913356642856,20.0,3.5,39.0,16.0
0405567v1.pdf,13,MgB2,Set I T = 20 K 2.5%,4.653212513775344,20.0,4.0,39.0,16.0
0405567v1.pdf,13,MgB2,Set I T = 20 K 2.5%,4.505149978319906,20.0,4.5,39.0,16.0
0405567v1.pdf,13,MgB2,Set I T = 20 K 2.5%,4.342422680822207,20.0,5.0,39.0,16.0
0405567v1.pdf,13,MgB2,Set I T = 20 K 2.5%,4.204119982655925,20.0,5.5,39.0,16.0
0405567v1.pdf,13,MgB2,Set I T = 20 K 2.5%,4.041392685158225,20.0,6.0,39.0,16.0
0405567v1.pdf,13,MgB2,Set I T = 20 K 2.5%,3.903089986991944,20.0,6.5,39.0,16.0
0405567v1.pdf,13,MgB2,Set I T = 20 K 2.5%,3.7781512503836434,20.0,7.0,39.0,16.0
0405567v1.pdf,13,MgB2,Set I T = 20 K 5%,5.531478917042255,20.0,0.1,39.0,16.0
0405567v1.pdf,13,MgB2,Set I T = 20 K 5%,5.505149978319906,20.0,0.5,39.0,16.0
0405567v1.pdf,13,MgB2,Set I T = 20 K 5%,5.431363764158987,20.0,1.0,39.0,16.0
0405567v1.pdf,13,MgB2,Set I T = 20 K 5%,5.342422680822207,20.0,1.5,39.0,16.0
0405567v1.pdf,13,MgB2,Set I T = 20 K 5%,5.230448921378274,20.0,2.0,39.0,16.0
0405567v1.pdf,13,MgB2,Set I T = 20 K 5%,5.079181246047625,20.0,2.5,39.0,16.0
0405567v1.pdf,13,MgB2,Set I T = 20 K 5%,4.903089986991944,20.0,3.0,39.0,16.0
0405567v1.pdf,13,MgB2,Set I T = 20 K 5%,4.778151250383644,20.0,3.5,39.0,16.0
0405567v1.pdf,13,MgB2,Set I T = 20 K 5%,4.6020599913279625,20.0,4.0,39.0,16.0
0405567v1.pdf,13,MgB2,Set I T = 20 K 5%,4.477121254719663,20.0,4.5,39.0,16.0
0405567v1.pdf,13,MgB2,Set I T = 20 K 5%,4.301029995663981,20.0,5.0,39.0,16.0
0405567v1.pdf,13,MgB2,Set I T = 20 K 5%,4.146128035678238,20.0,5.5,39.0,16.0
0405567v1.pdf,13,MgB2,Set I T = 20 K 5%,4.0,20.0,6.0,39.0,16.0
0405567v1.pdf,13,MgB2,Set I T = 20 K 5%,3.845098040014257,20.0,6.5,39.0,16.0
0405567v1.pdf,13,MgB2,Set I T = 20 K 5%,3.6989700043360174,20.0,7.0,39.0,16.0
0405567v1.pdf,13,MgB2,Set II T = 20 K 0%,5.5910646070265,20.0,0.1,39.0,16.0
0405567v1.pdf,13,MgB2,Set II T = 20 K 0%,5.537819095073274,20.0,0.5,39.0,16.0
0405567v1.pdf,13,MgB2,Set II T = 20 K 0%,5.469822015978163,20.0,1.0,39.0,16.0
0405567v1.pdf,13,MgB2,Set II T = 20 K 0%,5.389166084364533,20.0,1.5,39.0,16.0
0405567v1.pdf,13,MgB2,Set II T = 20 K 0%,5.290034611362518,20.0,2.0,39.0,16.0
0405567v1.pdf,13,MgB2,Set II T = 20 K 0%,5.161368002234975,20.0,2.5,39.0,16.0
0405567v1.pdf,13,MgB2,Set II T = 20 K 0%,4.977723605288848,20.0,3.0,39.0,16.0
0405567v1.pdf,13,MgB2,Set II T = 20 K 0%,4.8750612633917,20.0,3.5,39.0,16.0
0405567v1.pdf,13,MgB2,Set II T = 20 K 0%,4.740362689494244,20.0,4.0,39.0,16.0
0405567v1.pdf,13,MgB2,Set II T = 20 K 0%,4.57978359661681,20.0,4.5,39.0,16.0
0405567v1.pdf,13,MgB2,Set II T = 20 K 0%,4.431363764158987,20.0,5.0,39.0,16.0
0405567v1.pdf,13,MgB2,Set II T = 20 K 0%,4.278753600952829,20.0,5.5,39.0,16.0
0405567v1.pdf,13,MgB2,Set II T = 20 K 0%,4.113943352306837,20.0,6.0,39.0,16.0
0405567v1.pdf,13,MgB2,Set II T = 20 K 0%,3.977723605288848,20.0,6.5,39.0,16.0
0405567v1.pdf,13,MgB2,Set II T = 20 K 0%,3.8750612633917,20.0,7.0,39.0,16.0
0405567v1.pdf,13,MgB2,Set II T = 20 K 1%,5.568201724066995,20.0,0.1,39.0,16.0
0405567v1.pdf,13,MgB2,Set II T = 20 K 1%,5.525044807036846,20.0,0.5,39.0,16.0
0405567v1.pdf,13,MgB2,Set II T = 20 K 1%,5.45484486000851,20.0,1.0,39.0,16.0
0405567v1.pdf,13,MgB2,Set II T = 20 K 1%,5.371067862271736,20.0,1.5,39.0,16.0
0405567v1.pdf,13,MgB2,Set II T = 20 K 1%,5.267171728403014,20.0,2.0,39.0,16.0
0405567v1.pdf,13,MgB2,Set II T = 20 K 1%,5.130333768495007,20.0,2.5,39.0,16.0
0405567v1.pdf,13,MgB2,Set II T = 20 K 1%,4.954242509439325,20.0,3.0,39.0,16.0
0405567v1.pdf,13,MgB2,Set II T = 20 K 1%,4.845098040014257,20.0,3.5,39.0,16.0
0405567v1.pdf,13,MgB2,Set II T = 20 K 1%,4.698970004336019,20.0,4.0,39.0,16.0
0405567v1.pdf,13,MgB2,Set II T = 20 K 1%,4.544068044350276,20.0,4.5,39.0,16.0
0405567v1.pdf,13,MgB2,Set II T = 20 K 1%,4.380211241711606,20.0,5.0,39.0,16.0
0405567v1.pdf,13,MgB2,Set II T = 20 K 1%,4.230448921378274,20.0,5.5,39.0,16.0
0405567v1.pdf,13,MgB2,Set II T = 20 K 1%,4.079181246047625,20.0,6.0,39.0,16.0
0405567v1.pdf,13,MgB2,Set II T = 20 K 1%,3.929418925714293,20.0,6.5,39.0,16.0
0405567v1.pdf,13,MgB2,Set II T = 20 K 1%,3.812913356642856,20.0,7.0,39.0,16.0
0405567v1.pdf,13,MgB2,Set II T = 20 K 2.5%,5.544068044350276,20.0,0.1,39.0,16.0
0405567v1.pdf,13,MgB2,Set II T = 20 K 2.5%,5.511883360978874,20.0,0.5,39.0,16.0
0405567v1.pdf,13,MgB2,Set II T = 20 K 2.5%,5.439332693830263,20.0,1.0,39.0,16.0
0405567v1.pdf,13,MgB2,Set II T = 20 K 2.5%,5.352182518111363,20.0,1.5,39.0,16.0
0405567v1.pdf,13,MgB2,Set II T = 20 K 2.5%,5.243038048686294,20.0,2.0,39.0,16.0
0405567v1.pdf,13,MgB2,Set II T = 20 K 2.5%,5.096910013008056,20.0,2.5,39.0,16.0
0405567v1.pdf,13,MgB2,Set II T = 20 K 2.5%,4.929418925714293,20.0,3.0,39.0,16.0
0405567v1.pdf,13,MgB2,Set II T = 20 K 2.5%,4.812913356642856,20.0,3.5,39.0,16.0
0405567v1.pdf,13,MgB2,Set II T = 20 K 2.5%,4.653212513775344,20.0,4.0,39.0,16.0
0405567v1.pdf,13,MgB2,Set II T = 20 K 2.5%,4.505149978319906,20.0,4.5,39.0,16.0
0405567v1.pdf,13,MgB2,Set II T = 20 K 2.5%,4.342422680822207,20.0,5.0,39.0,16.0
0405567v1.pdf,13,MgB2,Set II T = 20 K 2.5%,4.204119982655925,20.0,5.5,39.0,16.0
0405567v1.pdf,13,MgB2,Set II T = 20 K 2.5%,4.041392685158225,20.0,6.0,39.0,16.0
0405567v1.pdf,13,MgB2,Set II T = 20 K 2.5%,3.903089986991944,20.0,6.5,39.0,16.0
0405567v1.pdf,13,MgB2,Set II T = 20 K 2.5%,3.7781512503836434,20.0,7.0,39.0,16.0
0405567v1.pdf,13,MgB2,Set II T = 20 K 5%,5.518513939877887,20.0,0.1,39.0,16.0
0405567v1.pdf,13,MgB2,Set II T = 20 K 5%,5.498310553789601,20.0,0.5,39.0,16.0
0405567v1.pdf,13,MgB2,Set II T = 20 K 5%,5.423245873936808,20.0,1.0,39.0,16.0
0405567v1.pdf,13,MgB2,Set II T = 20 K 5%,5.332438459915605,20.0,1.5,39.0,16.0
0405567v1.pdf,13,MgB2,Set II T = 20 K 5%,5.217483944213907,20.0,2.0,39.0,16.0
0405567v1.pdf,13,MgB2,Set II T = 20 K 5%,5.060697840353612,20.0,2.5,39.0,16.0
0405567v1.pdf,13,MgB2,Set II T = 20 K 5%,4.8750612633917,20.0,3.0,39.0,16.0
0405567v1.pdf,13,MgB2,Set II T = 20 K 5%,4.740362689494244,20.0,3.5,39.0,16.0
0405567v1.pdf,13,MgB2,Set II T = 20 K 5%,4.544068044350276,20.0,4.0,39.0,16.0
0405567v1.pdf,13,MgB2,Set II T = 20 K 5%,4.3979400086720375,20.0,4.5,39.0,16.0
0405567v1.pdf,13,MgB2,Set II T = 20 K 5%,4.2552725051033065,20.0,5.0,39.0,16.0
0405567v1.pdf,13,MgB2,Set II T = 20 K 5%,4.113943352306837,20.0,5.5,39.0,16.0
0405567v1.pdf,13,MgB2,Set II T = 20 K 5%,3.9542425094393248,20.0,6.0,39.0,16.0
0405567v1.pdf,13,MgB2,Set II T = 20 K 5%,3.812913356642856,20.0,6.5,39.0,16.0
0405567v1.pdf,13,MgB2,Set II T = 20 K 5%,3.653212513775344,20.0,7.0,39.0,16.0
0405567v1.pdf,13,MgB2,Set II T = 5 K 0%,5.778151250383644,5.0,0.1,39.0,16.0
0405567v1.pdf,13,MgB2,Set II T = 5 K 0%,5.740362689494244,5.0,0.5,39.0,16.0
0405567v1.pdf,13,MgB2,Set II T = 5 K 0%,5.698970004336019,5.0,1.0,39.0,16.0
0405567v1.pdf,13,MgB2,Set II T = 5 K 0%,5.653212513775344,5.0,1.5,39.0,16.0
0405567v1.pdf,13,MgB2,Set II T = 5 K 0%,5.6020599913279625,5.0,2.0,39.0,16.0
0405567v1.pdf,13,MgB2,Set II T = 5 K 0%,5.544068044350276,5.0,2.5,39.0,16.0
0405567v1.pdf,13,MgB2,Set II T = 5 K 0%,5.477121254719663,5.0,3.0,39.0,16.0
0405567v1.pdf,13,MgB2,Set II T = 5 K 0%,5.3979400086720375,5.0,3.5,39.0,16.0
0405567v1.pdf,13,MgB2,Set II T = 5 K 0%,5.301029995663981,5.0,4.0,39.0,16.0
0405567v1.pdf,13,MgB2,Set II T = 5 K 0%,5.176091259055681,5.0,4.5,39.0,16.0
0405567v1.pdf,13,MgB2,Set II T = 5 K 0%,5.0,5.0,5.0,39.0,16.0
0405567v1.pdf,13,MgB2,Set II T = 5 K 0%,4.903089986991944,5.0,5.5,39.0,16.0
0405567v1.pdf,13,MgB2,Set II T = 5 K 0%,4.778151250383644,5.0,6.0,39.0,16.0
0405567v1.pdf,13,MgB2,Set II T = 5 K 0%,4.6020599913279625,5.0,6.5,39.0,16.0
0405567v1.pdf,13,MgB2,Set II T = 5 K 0%,4.477121254719663,5.0,7.0,39.0,16.0
0405567v1.pdf,13,MgB2,Set II T = 5 K 1%,5.763427993562937,5.0,0.1,39.0,16.0
0405567v1.pdf,13,MgB2,Set II T = 5 K 1%,5.732393759822968,5.0,0.5,39.0,16.0
0405567v1.pdf,13,MgB2,Set II T = 5 K 1%,5.690196080028514,5.0,1.0,39.0,16.0
0405567v1.pdf,13,MgB2,Set II T = 5 K 1%,5.643452676486188,5.0,1.5,39.0,16.0
0405567v1.pdf,13,MgB2,Set II T = 5 K 1%,5.5910646070265,5.0,2.0,39.0,16.0
0405567v1.pdf,13,MgB2,Set II T = 5 K 1%,5.531478917042255,5.0,2.5,39.0,16.0
0405567v1.pdf,13,MgB2,Set II T = 5 K 1%,5.4623979978989565,5.0,3.0,39.0,16.0
0405567v1.pdf,13,MgB2,Set II T = 5 K 1%,5.380211241711606,5.0,3.5,39.0,16.0
0405567v1.pdf,13,MgB2,Set II T = 5 K 1%,5.278753600952829,5.0,4.0,39.0,16.0
0405567v1.pdf,13,MgB2,Set II T = 5 K 1%,5.146128035678238,5.0,4.5,39.0,16.0
0405567v1.pdf,13,MgB2,Set II T = 5 K 1%,4.954242509439325,5.0,5.0,39.0,16.0
0405567v1.pdf,13,MgB2,Set II T = 5 K 1%,4.845098040014257,5.0,5.5,39.0,16.0
0405567v1.pdf,13,MgB2,Set II T = 5 K 1%,4.698970004336019,5.0,6.0,39.0,16.0
0405567v1.pdf,13,MgB2,Set II T = 5 K 1%,4.544068044350276,5.0,6.5,39.0,16.0
0405567v1.pdf,13,MgB2,Set II T = 5 K 1%,4.3979400086720375,5.0,7.0,39.0,16.0
0405567v1.pdf,13,MgB2,Set II T = 5 K 2.5%,5.748188027006201,5.0,0.1,39.0,16.0
0405567v1.pdf,13,MgB2,Set II T = 5 K 2.5%,5.724275869600789,5.0,0.5,39.0,16.0
0405567v1.pdf,13,MgB2,Set II T = 5 K 2.5%,5.681241237375588,5.0,1.0,39.0,16.0
0405567v1.pdf,13,MgB2,Set II T = 5 K 2.5%,5.633468455579586,5.0,1.5,39.0,16.0
0405567v1.pdf,13,MgB2,Set II T = 5 K 2.5%,5.57978359661681,5.0,2.0,39.0,16.0
0405567v1.pdf,13,MgB2,Set II T = 5 K 2.5%,5.518513939877887,5.0,2.5,39.0,16.0
0405567v1.pdf,13,MgB2,Set II T = 5 K 2.5%,5.447158031342219,5.0,3.0,39.0,16.0
0405567v1.pdf,13,MgB2,Set II T = 5 K 2.5%,5.361727836017593,5.0,3.5,39.0,16.0
0405567v1.pdf,13,MgB2,Set II T = 5 K 2.5%,5.2552725051033065,5.0,4.0,39.0,16.0
0405567v1.pdf,13,MgB2,Set II T = 5 K 2.5%,5.113943352306837,5.0,4.5,39.0,16.0
0405567v1.pdf,13,MgB2,Set II T = 5 K 2.5%,4.929418925714293,5.0,5.0,39.0,16.0
0405567v1.pdf,13,MgB2,Set II T = 5 K 2.5%,4.812913356642856,5.0,5.5,39.0,16.0
0405567v1.pdf,13,MgB2,Set II T = 5 K 2.5%,4.653212513775344,5.0,6.0,39.0,16.0
0405567v1.pdf,13,MgB2,Set II T = 5 K 2.5%,4.477121254719663,5.0,6.5,39.0,16.0
0405567v1.pdf,13,MgB2,Set II T = 5 K 2.5%,4.301029995663981,5.0,7.0,39.0,16.0
0405567v1.pdf,13,MgB2,Set II T = 5 K 5%,5.732393759822968,5.0,0.1,39.0,16.0
0405567v1.pdf,13,MgB2,Set II T = 5 K 5%,5.7160033436348,5.0,0.5,39.0,16.0
0405567v1.pdf,13,MgB2,Set II T = 5 K 5%,5.672097857935717,5.0,1.0,39.0,16.0
0405567v1.pdf,13,MgB2,Set II T = 5 K 5%,5.623249290397901,5.0,1.5,39.0,16.0
0405567v1.pdf,13,MgB2,Set II T = 5 K 5%,5.568201724066995,5.0,2.0,39.0,16.0
0405567v1.pdf,13,MgB2,Set II T = 5 K 5%,5.505149978319906,5.0,2.5,39.0,16.0
0405567v1.pdf,13,MgB2,Set II T = 5 K 5%,5.431363764158987,5.0,3.0,39.0,16.0
0405567v1.pdf,13,MgB2,Set II T = 5 K 5%,5.342422680822207,5.0,3.5,39.0,16.0
0405567v1.pdf,13,MgB2,Set II T = 5 K 5%,5.230448921378274,5.0,4.0,39.0,16.0
0405567v1.pdf,13,MgB2,Set II T = 5 K 5%,5.079181246047625,5.0,4.5,39.0,16.0
0405567v1.pdf,13,MgB2,Set II T = 5 K 5%,4.903089986991944,5.0,5.0,39.0,16.0
0405567v1.pdf,13,MgB2,Set II T = 5 K 5%,4.778151250383644,5.0,5.5,39.0,16.0
0405567v1.pdf,13,MgB2,Set II T = 5 K 5%,4.6020599913279625,5.0,6.0,39.0,16.0
0405567v1.pdf,13,MgB2,Set II T = 5 K 5%,4.3979400086720375,5.0,6.5,39.0,16.0
0405567v1.pdf,13,MgB2,Set II T = 5 K 5%,4.176091259055681,5.0,7.0,39.0,16.0
0507652v1.pdf,17,MgB2,C98 6K,4.903089986991944,6.0,0.1,39.0,16.0
0507652v1.pdf,17,MgB2,C98 6K,4.778151250383644,6.0,0.5,39.0,16.0
0507652v1.pdf,17,MgB2,C98 6K,4.6020599913279625,6.0,1.0,39.0,16.0
0507652v1.pdf,17,MgB2,C98 6K,4.477121254719663,6.0,1.5,39.0,16.0
0507652v1.pdf,17,MgB2,C98 6K,4.301029995663981,6.0,2.0,39.0,16.0
0507652v1.pdf,17,MgB2,C98 6K,4.176091259055681,6.0,2.5,39.0,16.0
0507652v1.pdf,17,MgB2,C98 6K,4.0,6.0,3.0,39.0,16.0
0507652v1.pdf,17,MgB2,C98 6K,3.903089986991944,6.0,3.5,39.0,16.0
0507652v1.pdf,17,MgB2,C98 6K,3.7781512503836434,6.0,4.0,39.0,16.0
0507652v1.pdf,17,MgB2,C98 6K,3.6989700043360174,6.0,4.5,39.0,16.0
0507652v1.pdf,17,MgB2,C98 6K,3.6020599913279625,6.0,5.0,39.0,16.0
0507652v1.pdf,17,MgB2,C99 6K,4.954242509439325,6.0,0.1,39.0,16.0
0507652v1.pdf,17,MgB2,C99 6K,4.845098040014257,6.0,0.5,39.0,16.0
0507652v1.pdf,17,MgB2,C99 6K,4.698970004336019,6.0,1.0,39.0,16.0
0507652v1.pdf,17,MgB2,C99 6K,4.544068044350276,6.0,1.5,39.0,16.0
0507652v1.pdf,17,MgB2,C99 6K,4.3979400086720375,6.0,2.0,39.0,16.0
0507652v1.pdf,17,MgB2,C99 6K,4.2552725051033065,6.0,2.5,39.0,16.0
0507652v1.pdf,17,MgB2,C99 6K,4.079181246047625,6.0,3.0,39.0,16.0
0507652v1.pdf,17,MgB2,C99 6K,3.9542425094393248,6.0,3.5,39.0,16.0
0507652v1.pdf,17,MgB2,C99 6K,3.845098040014257,6.0,4.0,39.0,16.0
0507652v1.pdf,17,MgB2,C99 6K,3.740362689494244,6.0,4.5,39.0,16.0
0507652v1.pdf,17,MgB2,C99 6K,3.653212513775344,6.0,5.0,39.0,16.0
0507652v1.pdf,17,MgB2,A9597 6K,4.977723605288848,6.0,0.1,39.0,16.0
0507652v1.pdf,17,MgB2,A9597 6K,4.8750612633917,6.0,0.5,39.0,16.0
0507652v1.pdf,17,MgB2,A9597 6K,4.740362689494244,6.0,1.0,39.0,16.0
0507652v1.pdf,17,MgB2,A9597 6K,4.6020599913279625,6.0,1.5,39.0,16.0
0507652v1.pdf,17,MgB2,A9597 6K,4.477121254719663,6.0,2.0,39.0,16.0
0507652v1.pdf,17,MgB2,A9597 6K,4.342422680822207,6.0,2.5,39.0,16.0
0507652v1.pdf,17,MgB2,A9597 6K,4.204119982655925,6.0,3.0,39.0,16.0
0507652v1.pdf,17,MgB2,A9597 6K,4.079181246047625,6.0,3.5,39.0,16.0
0507652v1.pdf,17,MgB2,A9597 6K,3.9542425094393248,6.0,4.0,39.0,16.0
0507652v1.pdf,17,MgB2,A9597 6K,3.845098040014257,6.0,4.5,39.0,16.0
0507652v1.pdf,17,MgB2,A9597 6K,3.7781512503836434,6.0,5.0,39.0,16.0
0507652v1.pdf,17,MgB2,A9999 6K,5.0,6.0,0.1,39.0,16.0
0507652v1.pdf,17,MgB2,A9999 6K,4.903089986991944,6.0,0.5,39.0,16.0
0507652v1.pdf,17,MgB2,A9999 6K,4.778151250383644,6.0,1.0,39.0,16.0
0507652v1.pdf,17,MgB2,A9999 6K,4.653212513775344,6.0,1.5,39.0,16.0
0507652v1.pdf,17,MgB2,A9999 6K,4.544068044350276,6.0,2.0,39.0,16.0
0507652v1.pdf,17,MgB2,A9999 6K,4.414973347970818,6.0,2.5,39.0,16.0
0507652v1.pdf,17,MgB2,A9999 6K,4.301029995663981,6.0,3.0,39.0,16.0
0507652v1.pdf,17,MgB2,A9999 6K,4.176091259055681,6.0,3.5,39.0,16.0
0507652v1.pdf,17,MgB2,A9999 6K,4.041392685158225,6.0,4.0,39.0,16.0
0507652v1.pdf,17,MgB2,A9999 6K,3.929418925714293,6.0,4.5,39.0,16.0
0507652v1.pdf,17,MgB2,A9999 6K,3.845098040014257,6.0,5.0,39.0,16.0
0507652v1.pdf,17,MgB2,C98 20K,4.845098040014257,20.0,0.1,39.0,16.0
0507652v1.pdf,17,MgB2,C98 20K,4.698970004336019,20.0,0.5,39.0,16.0
0507652v1.pdf,17,MgB2,C98 20K,4.544068044350276,20.0,1.0,39.0,16.0
0507652v1.pdf,17,MgB2,C98 20K,4.3979400086720375,20.0,1.5,39.0,16.0
0507652v1.pdf,17,MgB2,C98 20K,4.2552725051033065,20.0,2.0,39.0,16.0
0507652v1.pdf,17,MgB2,C98 20K,4.113943352306837,20.0,2.5,39.0,16.0
0507652v1.pdf,17,MgB2,C98 20K,3.9542425094393248,20.0,3.0,39.0,16.0
0507652v1.pdf,17,MgB2,C98 20K,3.845098040014257,20.0,3.5,39.0,16.0
0507652v1.pdf,17,MgB2,C98 20K,3.6989700043360174,20.0,4.0,39.0,16.0
0507652v1.pdf,17,MgB2,C98 20K,3.6020599913279625,20.0,4.5,39.0,16.0
0507652v1.pdf,17,MgB2,C98 20K,3.4771212547196626,20.0,5.0,39.0,16.0
0507652v1.pdf,17,MgB2,C99 20K,4.8750612633917,20.0,0.1,39.0,16.0
0507652v1.pdf,17,MgB2,C99 20K,4.740362689494244,20.0,0.5,39.0,16.0
0507652v1.pdf,17,MgB2,C99 20K,4.6020599913279625,20.0,1.0,39.0,16.0
0507652v1.pdf,17,MgB2,C99 20K,4.447158031342219,20.0,1.5,39.0,16.0
0507652v1.pdf,17,MgB2,C99 20K,4.301029995663981,20.0,2.0,39.0,16.0
0507652v1.pdf,17,MgB2,C99 20K,4.176091259055681,20.0,2.5,39.0,16.0
0507652v1.pdf,17,MgB2,C99 20K,4.041392685158225,20.0,3.0,39.0,16.0
0507652v1.pdf,17,MgB2,C99 20K,3.903089986991944,20.0,3.5,39.0,16.0
0507652v1.pdf,17,MgB2,C99 20K,3.7781512503836434,20.0,4.0,39.0,16.0
0507652v1.pdf,17,MgB2,C99 20K,3.653212513775344,20.0,4.5,39.0,16.0
0507652v1.pdf,17,MgB2,C99 20K,3.544068044350276,20.0,5.0,39.0,16.0
0507652v1.pdf,17,MgB2,A9597 20K,4.903089986991944,20.0,0.1,39.0,16.0
0507652v1.pdf,17,MgB2,A9597 20K,4.778151250383644,20.0,0.5,39.0,16.0
0507652v1.pdf,17,MgB2,A9597 20K,4.653212513775344,20.0,1.0,39.0,16.0
0507652v1.pdf,17,MgB2,A9597 20K,4.505149978319906,20.0,1.5,39.0,16.0
0507652v1.pdf,17,MgB2,A9597 20K,4.361727836017593,20.0,2.0,39.0,16.0
0507652v1.pdf,17,MgB2,A9597 20K,4.230448921378274,20.0,2.5,39.0,16.0
0507652v1.pdf,17,MgB2,A9597 20K,4.079181246047625,20.0,3.0,39.0,16.0
0507652v1.pdf,17,MgB2,A9597 20K,3.9542425094393248,20.0,3.5,39.0,16.0
0507652v1.pdf,17,MgB2,A9597 20K,3.845098040014257,20.0,4.0,39.0,16.0
0507652v1.pdf,17,MgB2,A9597 20K,3.6989700043360174,20.0,4.5,39.0,16.0
0507652v1.pdf,17,MgB2,A9597 20K,3.6020599913279625,20.0,5.0,39.0,16.0
0507652v1.pdf,17,MgB2,A9999 20K,4.929418925714293,20.0,0.1,39.0,16.0
0507652v1.pdf,17,MgB2,A9999 20K,4.812913356642856,20.0,0.5,39.0,16.0
0507652v1.pdf,17,MgB2,A9999 20K,4.698970004336019,20.0,1.0,39.0,16.0
0507652v1.pdf,17,MgB2,A9999 20K,4.544068044350276,20.0,1.5,39.0,16.0
0507652v1.pdf,17,MgB2,A9999 20K,4.3979400086720375,20.0,2.0,39.0,16.0
0507652v1.pdf,17,MgB2,A9999 20K,4.2552725051033065,20.0,2.5,39.0,16.0
0507652v1.pdf,17,MgB2,A9999 20K,4.113943352306837,20.0,3.0,39.0,16.0
0507652v1.pdf,17,MgB2,A9999 20K,4.0,20.0,3.5,39.0,16.0
0507652v1.pdf,17,MgB2,A9999 20K,3.8750612633917,20.0,4.0,39.0,16.0
0507652v1.pdf,17,MgB2,A9999 20K,3.740362689494244,20.0,4.5,39.0,16.0
0507652v1.pdf,17,MgB2,A9999 20K,3.653212513775344,20.0,5.0,39.0,16.0
0602484v1.pdf,3,MgB2,MgB2 5K,6.0,5.0,0.0,39.0,16.0
0602484v1.pdf,3,MgB2,MgB2 5K,5.903089986991944,5.0,5e-05,39.0,16.0
0602484v1.pdf,3,MgB2,MgB2 5K,5.778151250383644,5.0,0.0001,39.0,16.0
0602484v1.pdf,3,MgB2,MgB2 5K,5.6020599913279625,5.0,0.00015,39.0,16.0
0602484v1.pdf,3,MgB2,MgB2 5K,5.477121254719663,5.0,0.0002,39.0,16.0
0602484v1.pdf,3,MgB2,MgB2 5K,5.301029995663981,5.0,0.00025,39.0,16.0
0602484v1.pdf,3,MgB2,MgB2 5K,5.176091259055681,5.0,0.0003,39.0,16.0
0602484v1.pdf,3,MgB2,MgB2 5K,5.0,5.0,0.00035,39.0,16.0
0602484v1.pdf,3,MgB2,MgB2 5K,4.903089986991944,5.0,0.0004,39.0,16.0
0602484v1.pdf,3,MgB2,MgB2 5K,4.778151250383644,5.0,0.00045,39.0,16.0
0602484v1.pdf,3,MgB2,MgB2 5K,4.6020599913279625,5.0,0.0005,39.0,16.0
0602484v1.pdf,3,MgB2,MgB2 5K,4.477121254719663,5.0,0.00055,39.0,16.0
0602484v1.pdf,3,MgB2,MgB2 5K,4.301029995663981,5.0,0.0006,39.0,16.0
0602484v1.pdf,3,MgB2,MgB2 5K,4.176091259055681,5.0,0.00065,39.0,16.0
0602484v1.pdf,3,MgB2,MgB2 5K,4.0,5.0,0.0007,39.0,16.0
0602484v1.pdf,3,MgB2,MgB2 5K,3.903089986991944,5.0,0.00075,39.0,16.0
0602484v1.pdf,3,MgB2,MgB2 5K,3.7781512503836434,5.0,0.0008,39.0,16.0
0602484v1.pdf,3,MgB2,MgB2 20K,5.698970004336019,20.0,0.0,39.0,16.0
0602484v1.pdf,3,MgB2,MgB2 20K,5.6020599913279625,20.0,5e-05,39.0,16.0
0602484v1.pdf,3,MgB2,MgB2 20K,5.477121254719663,20.0,0.0001,39.0,16.0
0602484v1.pdf,3,MgB2,MgB2 20K,5.301029995663981,20.0,0.00015,39.0,16.0
0602484v1.pdf,3,MgB2,MgB2 20K,5.176091259055681,20.0,0.0002,39.0,16.0
0602484v1.pdf,3,MgB2,MgB2 20K,5.0,20.0,0.00025,39.0,16.0
0602484v1.pdf,3,MgB2,MgB2 20K,4.903089986991944,20.0,0.0003,39.0,16.0
0602484v1.pdf,3,MgB2,MgB2 20K,4.778151250383644,20.0,0.00035,39.0,16.0
0602484v1.pdf,3,MgB2,MgB2 20K,4.6020599913279625,20.0,0.0004,39.0,16.0
0602484v1.pdf,3,MgB2,MgB2 20K,4.477121254719663,20.0,0.00045,39.0,16.0
0602484v1.pdf,3,MgB2,MgB2 20K,4.301029995663981,20.0,0.0005,39.0,16.0
0602484v1.pdf,3,MgB2,MgB2 20K,4.176091259055681,20.0,0.00055,39.0,16.0
0602484v1.pdf,3,MgB2,MgB2 20K,4.0,20.0,0.0006,39.0,16.0
0602484v1.pdf,3,MgB2,MgB2 20K,3.903089986991944,20.0,0.00065,39.0,16.0
0602484v1.pdf,3,MgB2,MgB2 20K,3.7781512503836434,20.0,0.0007,39.0,16.0
0602484v1.pdf,3,MgB2,MgB2 20K,3.6020599913279625,20.0,0.00075,39.0,16.0
0602484v1.pdf,3,MgB2,MgB2 20K,3.4771212547196626,20.0,0.0008,39.0,16.0
0602484v1.pdf,3,MgB2,CNT-MgB2 5K,6.0,5.0,0.0,39.0,16.0
0602484v1.pdf,3,MgB2,CNT-MgB2 5K,5.954242509439325,5.0,5e-05,39.0,16.0
0602484v1.pdf,3,MgB2,CNT-MgB2 5K,5.903089986991944,5.0,0.0001,39.0,16.0
0602484v1.pdf,3,MgB2,CNT-MgB2 5K,5.845098040014257,5.0,0.00015,39.0,16.0
0602484v1.pdf,3,MgB2,CNT-MgB2 5K,5.778151250383644,5.0,0.0002,39.0,16.0
0602484v1.pdf,3,MgB2,CNT-MgB2 5K,5.698970004336019,5.0,0.00025,39.0,16.0
0602484v1.pdf,3,MgB2,CNT-MgB2 5K,5.6020599913279625,5.0,0.0003,39.0,16.0
0602484v1.pdf,3,MgB2,CNT-MgB2 5K,5.477121254719663,5.0,0.00035,39.0,16.0
0602484v1.pdf,3,MgB2,CNT-MgB2 5K,5.301029995663981,5.0,0.0004,39.0,16.0
0602484v1.pdf,3,MgB2,CNT-MgB2 5K,5.176091259055681,5.0,0.00045,39.0,16.0
0602484v1.pdf,3,MgB2,CNT-MgB2 5K,5.0,5.0,0.0005,39.0,16.0
0602484v1.pdf,3,MgB2,CNT-MgB2 5K,4.903089986991944,5.0,0.00055,39.0,16.0
0602484v1.pdf,3,MgB2,CNT-MgB2 5K,4.778151250383644,5.0,0.0006,39.0,16.0
0602484v1.pdf,3,MgB2,CNT-MgB2 5K,4.6020599913279625,5.0,0.00065,39.0,16.0
0602484v1.pdf,3,MgB2,CNT-MgB2 5K,4.477121254719663,5.0,0.0007,39.0,16.0
0602484v1.pdf,3,MgB2,CNT-MgB2 5K,4.301029995663981,5.0,0.00075,39.0,16.0
0602484v1.pdf,3,MgB2,CNT-MgB2 5K,4.176091259055681,5.0,0.0008,39.0,16.0
0602484v1.pdf,3,MgB2,CNT-MgB2 20K,5.845098040014257,20.0,0.0,39.0,16.0
0602484v1.pdf,3,MgB2,CNT-MgB2 20K,5.778151250383644,20.0,5e-05,39.0,16.0
0602484v1.pdf,3,MgB2,CNT-MgB2 20K,5.698970004336019,20.0,0.0001,39.0,16.0
0602484v1.pdf,3,MgB2,CNT-MgB2 20K,5.6020599913279625,20.0,0.00015,39.0,16.0
0602484v1.pdf,3,MgB2,CNT-MgB2 20K,5.477121254719663,20.0,0.0002,39.0,16.0
0602484v1.pdf,3,MgB2,CNT-MgB2 20K,5.3979400086720375,20.0,0.00025,39.0,16.0
0602484v1.pdf,3,MgB2,CNT-MgB2 20K,5.301029995663981,20.0,0.0003,39.0,16.0
0602484v1.pdf,3,MgB2,CNT-MgB2 20K,5.176091259055681,20.0,0.00035,39.0,16.0
0602484v1.pdf,3,MgB2,CNT-MgB2 20K,5.0,20.0,0.0004,39.0,16.0
0602484v1.pdf,3,MgB2,CNT-MgB2 20K,4.903089986991944,20.0,0.00045,39.0,16.0
0602484v1.pdf,3,MgB2,CNT-MgB2 20K,4.778151250383644,20.0,0.0005,39.0,16.0
0602484v1.pdf,3,MgB2,CNT-MgB2 20K,4.6020599913279625,20.0,0.00055,39.0,16.0
0602484v1.pdf,3,MgB2,CNT-MgB2 20K,4.477121254719663,20.0,0.0006,39.0,16.0
0602484v1.pdf,3,MgB2,CNT-MgB2 20K,4.301029995663981,20.0,0.00065,39.0,16.0
0602484v1.pdf,3,MgB2,CNT-MgB2 20K,4.176091259055681,20.0,0.0007,39.0,16.0
0602484v1.pdf,3,MgB2,CNT-MgB2 20K,4.0,20.0,0.00075,39.0,16.0
0602484v1.pdf,3,MgB2,CNT-MgB2 20K,3.903089986991944,20.0,0.0008,39.0,16.0
0607350v1.pdf,9,MgB2,Un-doped MgB2 5K,6.0,5.0,0.1,39.0,16.0
0607350v1.pdf,9,MgB2,Un-doped MgB2 5K,5.903089986991944,5.0,0.5,39.0,16.0
0607350v1.pdf,9,MgB2,Un-doped MgB2 5K,5.778151250383644,5.0,1.0,39.0,16.0
0607350v1.pdf,9,MgB2,Un-doped MgB2 5K,5.6020599913279625,5.0,1.5,39.0,16.0
0607350v1.pdf,9,MgB2,Un-doped MgB2 5K,5.477121254719663,5.0,2.0,39.0,16.0
0607350v1.pdf,9,MgB2,Un-doped MgB2 5K,5.301029995663981,5.0,2.5,39.0,16.0
0607350v1.pdf,9,MgB2,Un-doped MgB2 5K,5.176091259055681,5.0,3.0,39.0,16.0
0607350v1.pdf,9,MgB2,Un-doped MgB2 5K,5.0,5.0,3.5,39.0,16.0
0607350v1.pdf,9,MgB2,Un-doped MgB2 5K,4.903089986991944,5.0,4.0,39.0,16.0
0607350v1.pdf,9,MgB2,Un-doped MgB2 5K,4.778151250383644,5.0,4.5,39.0,16.0
0607350v1.pdf,9,MgB2,Un-doped MgB2 5K,4.6020599913279625,5.0,5.0,39.0,16.0
0607350v1.pdf,9,MgB2,Un-doped MgB2 5K,4.477121254719663,5.0,5.5,39.0,16.0
0607350v1.pdf,9,MgB2,Un-doped MgB2 5K,4.301029995663981,5.0,6.0,39.0,16.0
0607350v1.pdf,9,MgB2,Un-doped MgB2 5K,4.176091259055681,5.0,6.5,39.0,16.0
0607350v1.pdf,9,MgB2,Un-doped MgB2 5K,4.0,5.0,7.0,39.0,16.0
0607350v1.pdf,9,MgB2,Un-doped MgB2 5K,3.903089986991944,5.0,7.5,39.0,16.0
0607350v1.pdf,9,MgB2,Un-doped MgB2 5K,3.7781512503836434,5.0,8.0,39.0,16.0
0607350v1.pdf,9,MgB2,MgB2+10wt% malic acid 5K,5.954242509439325,5.0,0.1,39.0,16.0
0607350v1.pdf,9,MgB2,MgB2+10wt% malic acid 5K,5.845098040014257,5.0,0.5,39.0,16.0
0607350v1.pdf,9,MgB2,MgB2+10wt% malic acid 5K,5.698970004336019,5.0,1.0,39.0,16.0
0607350v1.pdf,9,MgB2,MgB2+10wt% malic acid 5K,5.544068044350276,5.0,1.5,39.0,16.0
0607350v1.pdf,9,MgB2,MgB2+10wt% malic acid 5K,5.3979400086720375,5.0,2.0,39.0,16.0
0607350v1.pdf,9,MgB2,MgB2+10wt% malic acid 5K,5.2552725051033065,5.0,2.5,39.0,16.0
0607350v1.pdf,9,MgB2,MgB2+10wt% malic acid 5K,5.079181246047625,5.0,3.0,39.0,16.0
0607350v1.pdf,9,MgB2,MgB2+10wt% malic acid 5K,4.954242509439325,5.0,3.5,39.0,16.0
0607350v1.pdf,9,MgB2,MgB2+10wt% malic acid 5K,4.845098040014257,5.0,4.0,39.0,16.0
0607350v1.pdf,9,MgB2,MgB2+10wt% malic acid 5K,4.698970004336019,5.0,4.5,39.0,16.0
0607350v1.pdf,9,MgB2,MgB2+10wt% malic acid 5K,4.544068044350276,5.0,5.0,39.0,16.0
0607350v1.pdf,9,MgB2,MgB2+10wt% malic acid 5K,4.3979400086720375,5.0,5.5,39.0,16.0
0607350v1.pdf,9,MgB2,MgB2+10wt% malic acid 5K,4.2552725051033065,5.0,6.0,39.0,16.0
0607350v1.pdf,9,MgB2,MgB2+10wt% malic acid 5K,4.079181246047625,5.0,6.5,39.0,16.0
0607350v1.pdf,9,MgB2,MgB2+10wt% malic acid 5K,3.9542425094393248,5.0,7.0,39.0,16.0
0607350v1.pdf,9,MgB2,MgB2+10wt% malic acid 5K,3.845098040014257,5.0,7.5,39.0,16.0
0607350v1.pdf,9,MgB2,MgB2+10wt% malic acid 5K,3.6989700043360174,5.0,8.0,39.0,16.0
0607350v1.pdf,9,MgB2,MgB2+20wt% malic acid 5K,5.977723605288848,5.0,0.1,39.0,16.0
0607350v1.pdf,9,MgB2,MgB2+20wt% malic acid 5K,5.8750612633917,5.0,0.5,39.0,16.0
0607350v1.pdf,9,MgB2,MgB2+20wt% malic acid 5K,5.740362689494244,5.0,1.0,39.0,16.0
0607350v1.pdf,9,MgB2,MgB2+20wt% malic acid 5K,5.6020599913279625,5.0,1.5,39.0,16.0
0607350v1.pdf,9,MgB2,MgB2+20wt% malic acid 5K,5.447158031342219,5.0,2.0,39.0,16.0
0607350v1.pdf,9,MgB2,MgB2+20wt% malic acid 5K,5.301029995663981,5.0,2.5,39.0,16.0
0607350v1.pdf,9,MgB2,MgB2+20wt% malic acid 5K,5.146128035678238,5.0,3.0,39.0,16.0
0607350v1.pdf,9,MgB2,MgB2+20wt% malic acid 5K,5.0,5.0,3.5,39.0,16.0
0607350v1.pdf,9,MgB2,MgB2+20wt% malic acid 5K,4.8750612633917,5.0,4.0,39.0,16.0
0607350v1.pdf,9,MgB2,MgB2+20wt% malic acid 5K,4.740362689494244,5.0,4.5,39.0,16.0
0607350v1.pdf,9,MgB2,MgB2+20wt% malic acid 5K,4.57978359661681,5.0,5.0,39.0,16.0
0607350v1.pdf,9,MgB2,MgB2+20wt% malic acid 5K,4.431363764158987,5.0,5.5,39.0,16.0
0607350v1.pdf,9,MgB2,MgB2+20wt% malic acid 5K,4.278753600952829,5.0,6.0,39.0,16.0
0607350v1.pdf,9,MgB2,MgB2+20wt% malic acid 5K,4.113943352306837,5.0,6.5,39.0,16.0
0607350v1.pdf,9,MgB2,MgB2+20wt% malic acid 5K,3.977723605288848,5.0,7.0,39.0,16.0
0607350v1.pdf,9,MgB2,MgB2+20wt% malic acid 5K,3.8750612633917,5.0,7.5,39.0,16.0
0607350v1.pdf,9,MgB2,MgB2+20wt% malic acid 5K,3.740362689494244,5.0,8.0,39.0,16.0
0607350v1.pdf,9,MgB2,MgB2+30wt% malic acid 5K,5.991226075692495,5.0,0.1,39.0,16.0
0607350v1.pdf,9,MgB2,MgB2+30wt% malic acid 5K,5.892094602690481,5.0,0.5,39.0,16.0
0607350v1.pdf,9,MgB2,MgB2+30wt% malic acid 5K,5.763427993562937,5.0,1.0,39.0,16.0
0607350v1.pdf,9,MgB2,MgB2+30wt% malic acid 5K,5.623249290397901,5.0,1.5,39.0,16.0
0607350v1.pdf,9,MgB2,MgB2+30wt% malic acid 5K,5.477121254719663,5.0,2.0,39.0,16.0
0607350v1.pdf,9,MgB2,MgB2+30wt% malic acid 5K,5.32221929473392,5.0,2.5,39.0,16.0
0607350v1.pdf,9,MgB2,MgB2+30wt% malic acid 5K,5.176091259055681,5.0,3.0,39.0,16.0
0607350v1.pdf,9,MgB2,MgB2+30wt% malic acid 5K,5.041392685158225,5.0,3.5,39.0,16.0
0607350v1.pdf,9,MgB2,MgB2+30wt% malic acid 5K,4.903089986991944,5.0,4.0,39.0,16.0
0607350v1.pdf,9,MgB2,MgB2+30wt% malic acid 5K,4.778151250383644,5.0,4.5,39.0,16.0
0607350v1.pdf,9,MgB2,MgB2+30wt% malic acid 5K,4.623249290397901,5.0,5.0,39.0,16.0
0607350v1.pdf,9,MgB2,MgB2+30wt% malic acid 5K,4.477121254719663,5.0,5.5,39.0,16.0
0607350v1.pdf,9,MgB2,MgB2+30wt% malic acid 5K,4.32221929473392,5.0,6.0,39.0,16.0
0607350v1.pdf,9,MgB2,MgB2+30wt% malic acid 5K,4.176091259055681,5.0,6.5,39.0,16.0
0607350v1.pdf,9,MgB2,MgB2+30wt% malic acid 5K,4.041392685158225,5.0,7.0,39.0,16.0
0607350v1.pdf,9,MgB2,MgB2+30wt% malic acid 5K,3.903089986991944,5.0,7.5,39.0,16.0
0607350v1.pdf,9,MgB2,MgB2+30wt% malic acid 5K,3.7781512503836434,5.0,8.0,39.0,16.0
0608404v1.pdf,23,Nb3Sn,7 K,8.0,7.0,0.0,18.0,24.0
0608404v1.pdf,23,Nb3Sn,7 K,7.698970004336019,7.0,2.0,18.0,24.0
