Repository: prachetpoddar/HT10016-critical-current-prediction

# Substructure-conditional critical current density prediction

Data and analysis code for manuscript HT10016, submitted to *PRX Intelligence*.

Poddar, Chowdhury and Hossain, *Substructure-Conditional Critical Current Density
Prediction from Heterogeneous Superconductor Literature*.

Every count, ratio, figure and validation result in the manuscript and the
Supplemental Material is produced by the code here from the tables here. Where
the paper applies a screen at the reporting layer rather than inside the
dispatch routine, that screen is written out in `audit/`, so no printed number
depends on a step that exists only in the prose.

File: data/functional_form_input.csv (part 3 of 12)
0003253v2.pdf,2,KBa2Bi2O7,T = 25 K,4.3979400086720375,25.0,7.0,31.0,25.0
0003253v2.pdf,2,KBa2Bi2O7,T = 25 K,4.301029995663981,25.0,8.0,31.0,25.0
0003253v2.pdf,2,KBa2Bi2O7,T = 25 K,4.176091259055681,25.0,9.0,31.0,25.0
0003253v2.pdf,2,KBa2Bi2O7,T = 25 K,4.0,25.0,10.0,31.0,25.0
0608404v1.pdf,23,Nb3Sn,7 K,7.301029995663981,7.0,4.0,18.0,24.0
0608404v1.pdf,23,Nb3Sn,7 K,7.0,7.0,6.0,18.0,24.0
0608404v1.pdf,23,Nb3Sn,7 K,6.698970004336019,7.0,8.0,18.0,24.0
0608404v1.pdf,23,Nb3Sn,7 K,6.301029995663981,7.0,10.0,18.0,24.0
0608404v1.pdf,23,Nb3Sn,7 K,6.0,7.0,12.0,18.0,24.0
0608404v1.pdf,23,Nb3Sn,7 K,5.698970004336019,7.0,14.0,18.0,24.0
0608404v1.pdf,23,Nb3Sn,7 K,5.301029995663981,7.0,16.0,18.0,24.0
0608404v1.pdf,23,Nb3Sn,7 K,5.0,7.0,18.0,18.0,24.0
0608404v1.pdf,23,Nb3Sn,7 K,4.698970004336019,7.0,20.0,18.0,24.0
0608404v1.pdf,23,Nb3Sn,7 K,4.301029995663981,7.0,22.0,18.0,24.0
0608404v1.pdf,23,Nb3Sn,7 K,4.0,7.0,24.0,18.0,24.0
0608404v1.pdf,23,Nb3Sn,7 K,3.6989700043360174,7.0,26.0,18.0,24.0
0608404v1.pdf,23,Nb3Sn,7 K,3.3010299956639813,7.0,28.0,18.0,24.0
0608404v1.pdf,23,Nb3Sn,7 K,3.0,7.0,30.0,18.0,24.0
0608404v1.pdf,23,Nb3Sn,4.2 K,8.0,4.2,0.0,18.0,24.0
0608404v1.pdf,23,Nb3Sn,4.2 K,7.845098040014257,4.2,2.0,18.0,24.0
0608404v1.pdf,23,Nb3Sn,4.2 K,7.477121254719663,4.2,4.0,18.0,24.0
0608404v1.pdf,23,Nb3Sn,4.2 K,7.176091259055681,4.2,6.0,18.0,24.0
0608404v1.pdf,23,Nb3Sn,4.2 K,6.845098040014257,4.2,8.0,18.0,24.0
0608404v1.pdf,23,Nb3Sn,4.2 K,6.477121254719663,4.2,10.0,18.0,24.0
0608404v1.pdf,23,Nb3Sn,4.2 K,6.176091259055681,4.2,12.0,18.0,24.0
0608404v1.pdf,23,Nb3Sn,4.2 K,5.845098040014257,4.2,14.0,18.0,24.0
0608404v1.pdf,23,Nb3Sn,4.2 K,5.477121254719663,4.2,16.0,18.0,24.0
0608404v1.pdf,23,Nb3Sn,4.2 K,5.176091259055681,4.2,18.0,18.0,24.0
0608404v1.pdf,23,Nb3Sn,4.2 K,4.845098040014257,4.2,20.0,18.0,24.0
0608404v1.pdf,23,Nb3Sn,4.2 K,4.477121254719663,4.2,22.0,18.0,24.0
0608404v1.pdf,23,Nb3Sn,4.2 K,4.176091259055681,4.2,24.0,18.0,24.0
0608404v1.pdf,23,Nb3Sn,4.2 K,3.845098040014257,4.2,26.0,18.0,24.0
0608404v1.pdf,23,Nb3Sn,4.2 K,3.4771212547196626,4.2,28.0,18.0,24.0
0608404v1.pdf,23,Nb3Sn,4.2 K,3.1760912590556813,4.2,30.0,18.0,24.0
0608404v1.pdf,26,Nb3Sn,4.2 K,0.8750612633917001,4.2,0.0,18.0,24.0
0608404v1.pdf,26,Nb3Sn,4.2 K,0.8325089127062363,4.2,2.0,18.0,24.0
0608404v1.pdf,26,Nb3Sn,4.2 K,0.785329835010767,4.2,4.0,18.0,24.0
0608404v1.pdf,26,Nb3Sn,4.2 K,0.7323937598229685,4.2,6.0,18.0,24.0
0608404v1.pdf,26,Nb3Sn,4.2 K,0.6720978579357175,4.2,8.0,18.0,24.0
0608404v1.pdf,26,Nb3Sn,4.2 K,0.6020599913279624,4.2,10.0,18.0,24.0
0608404v1.pdf,26,Nb3Sn,4.2 K,0.5185139398778874,4.2,12.0,18.0,24.0
0608404v1.pdf,26,Nb3Sn,4.2 K,0.414973347970818,4.2,14.0,18.0,24.0
0608404v1.pdf,26,Nb3Sn,4.2 K,0.3010299956639812,4.2,16.0,18.0,24.0
0608404v1.pdf,26,Nb3Sn,4.2 K,0.1760912590556812,4.2,18.0,18.0,24.0
0608404v1.pdf,26,Nb3Sn,4.2 K,0.0,4.2,20.0,18.0,24.0
0608404v1.pdf,26,Nb3Sn,4.2 K,-0.2218487496163564,4.2,22.0,18.0,24.0
0608404v1.pdf,26,Nb3Sn,4.2 K,-0.5228787452803376,4.2,24.0,18.0,24.0
0608404v1.pdf,26,Nb3Sn,4.2 K,-1.0,4.2,26.0,18.0,24.0
0608404v1.pdf,26,Nb3Sn,4.2 K,-1.3010299956639813,4.2,28.0,18.0,24.0
0608404v1.pdf,26,Nb3Sn,4.2 K,-1.6989700043360187,4.2,30.0,18.0,24.0
0608404v1.pdf,26,Nb3Sn,12 K,0.8129133566428556,12.0,0.0,18.0,24.0
0608404v1.pdf,26,Nb3Sn,12 K,0.7708520116421442,12.0,2.0,18.0,24.0
0608404v1.pdf,26,Nb3Sn,12 K,0.724275869600789,12.0,4.0,18.0,24.0
0608404v1.pdf,26,Nb3Sn,12 K,0.6720978579357175,12.0,6.0,18.0,24.0
0608404v1.pdf,26,Nb3Sn,12 K,0.6127838567197355,12.0,8.0,18.0,24.0
0608404v1.pdf,26,Nb3Sn,12 K,0.5440680443502757,12.0,10.0,18.0,24.0
0608404v1.pdf,26,Nb3Sn,12 K,0.4623979978989561,12.0,12.0,18.0,24.0
0608404v1.pdf,26,Nb3Sn,12 K,0.3617278360175928,12.0,14.0,18.0,24.0
0608404v1.pdf,26,Nb3Sn,12 K,0.255272505103306,12.0,16.0,18.0,24.0
0608404v1.pdf,26,Nb3Sn,12 K,0.1139433523068367,12.0,18.0,18.0,24.0
0608404v1.pdf,26,Nb3Sn,12 K,-0.0457574905606751,12.0,20.0,18.0,24.0
0608404v1.pdf,26,Nb3Sn,12 K,-0.3010299956639812,12.0,22.0,18.0,24.0
0608404v1.pdf,26,Nb3Sn,12 K,-0.5228787452803376,12.0,24.0,18.0,24.0
0608404v1.pdf,26,Nb3Sn,12 K,-0.8239087409443188,12.0,26.0,18.0,24.0
0608404v1.pdf,26,Nb3Sn,12 K,-1.154901959985743,12.0,28.0,18.0,24.0
0608404v1.pdf,26,Nb3Sn,12 K,-1.5228787452803376,12.0,30.0,18.0,24.0
0608700v1.pdf,7,MgB2,5K CNT-0 at.%,6.0,5.0,0.0,39.0,16.0
0608700v1.pdf,7,MgB2,5K CNT-0 at.%,5.903089986991944,5.0,5e-05,39.0,16.0
0608700v1.pdf,7,MgB2,5K CNT-0 at.%,5.778151250383644,5.0,0.0001,39.0,16.0
0608700v1.pdf,7,MgB2,5K CNT-0 at.%,5.6020599913279625,5.0,0.00015,39.0,16.0
0608700v1.pdf,7,MgB2,5K CNT-0 at.%,5.477121254719663,5.0,0.0002,39.0,16.0
0608700v1.pdf,7,MgB2,5K CNT-0 at.%,5.301029995663981,5.0,0.00025,39.0,16.0
0608700v1.pdf,7,MgB2,5K CNT-0 at.%,5.176091259055681,5.0,0.0003,39.0,16.0
0608700v1.pdf,7,MgB2,5K CNT-0 at.%,5.0,5.0,0.00035,39.0,16.0
0608700v1.pdf,7,MgB2,5K CNT-0 at.%,4.903089986991944,5.0,0.0004,39.0,16.0
0608700v1.pdf,7,MgB2,5K CNT-0 at.%,4.778151250383644,5.0,0.00045,39.0,16.0
0608700v1.pdf,7,MgB2,5K CNT-0 at.%,4.6020599913279625,5.0,0.0005,39.0,16.0
0608700v1.pdf,7,MgB2,5K CNT-0 at.%,4.477121254719663,5.0,0.00055,39.0,16.0
0608700v1.pdf,7,MgB2,5K CNT-0 at.%,4.301029995663981,5.0,0.0006,39.0,16.0
0608700v1.pdf,7,MgB2,5K CNT-25 at.%,5.954242509439325,5.0,0.0,39.0,16.0
0608700v1.pdf,7,MgB2,5K CNT-25 at.%,5.845098040014257,5.0,5e-05,39.0,16.0
0608700v1.pdf,7,MgB2,5K CNT-25 at.%,5.698970004336019,5.0,0.0001,39.0,16.0
0608700v1.pdf,7,MgB2,5K CNT-25 at.%,5.544068044350276,5.0,0.00015,39.0,16.0
0608700v1.pdf,7,MgB2,5K CNT-25 at.%,5.3979400086720375,5.0,0.0002,39.0,16.0
0608700v1.pdf,7,MgB2,5K CNT-25 at.%,5.2552725051033065,5.0,0.00025,39.0,16.0
0608700v1.pdf,7,MgB2,5K CNT-25 at.%,5.079181246047625,5.0,0.0003,39.0,16.0
0608700v1.pdf,7,MgB2,5K CNT-25 at.%,4.954242509439325,5.0,0.00035,39.0,16.0
0608700v1.pdf,7,MgB2,5K CNT-25 at.%,4.845098040014257,5.0,0.0004,39.0,16.0
0608700v1.pdf,7,MgB2,5K CNT-25 at.%,4.698970004336019,5.0,0.00045,39.0,16.0
0608700v1.pdf,7,MgB2,5K CNT-25 at.%,4.544068044350276,5.0,0.0005,39.0,16.0
0608700v1.pdf,7,MgB2,5K CNT-25 at.%,4.3979400086720375,5.0,0.00055,39.0,16.0
0608700v1.pdf,7,MgB2,5K CNT-25 at.%,4.176091259055681,5.0,0.0006,39.0,16.0
0608700v1.pdf,7,MgB2,5K CNT-10 at.%,5.977723605288848,5.0,0.0,39.0,16.0
0608700v1.pdf,7,MgB2,5K CNT-10 at.%,5.8750612633917,5.0,5e-05,39.0,16.0
0608700v1.pdf,7,MgB2,5K CNT-10 at.%,5.740362689494244,5.0,0.0001,39.0,16.0
0608700v1.pdf,7,MgB2,5K CNT-10 at.%,5.6020599913279625,5.0,0.00015,39.0,16.0
0608700v1.pdf,7,MgB2,5K CNT-10 at.%,5.477121254719663,5.0,0.0002,39.0,16.0
0608700v1.pdf,7,MgB2,5K CNT-10 at.%,5.342422680822207,5.0,0.00025,39.0,16.0
0608700v1.pdf,7,MgB2,5K CNT-10 at.%,5.204119982655925,5.0,0.0003,39.0,16.0
0608700v1.pdf,7,MgB2,5K CNT-10 at.%,5.041392685158225,5.0,0.00035,39.0,16.0
0608700v1.pdf,7,MgB2,5K CNT-10 at.%,4.929418925714293,5.0,0.0004,39.0,16.0
0608700v1.pdf,7,MgB2,5K CNT-10 at.%,4.778151250383644,5.0,0.00045,39.0,16.0
0608700v1.pdf,7,MgB2,5K CNT-10 at.%,4.653212513775344,5.0,0.0005,39.0,16.0
0608700v1.pdf,7,MgB2,5K CNT-10 at.%,4.505149978319906,5.0,0.00055,39.0,16.0
0608700v1.pdf,7,MgB2,5K CNT-10 at.%,4.342422680822207,5.0,0.0006,39.0,16.0
0608700v1.pdf,7,MgB2,10K CNT-0 at.%,5.903089986991944,10.0,0.0,39.0,16.0
0608700v1.pdf,7,MgB2,10K CNT-0 at.%,5.778151250383644,10.0,5e-05,39.0,16.0
0608700v1.pdf,7,MgB2,10K CNT-0 at.%,5.653212513775344,10.0,0.0001,39.0,16.0
0608700v1.pdf,7,MgB2,10K CNT-0 at.%,5.477121254719663,10.0,0.00015,39.0,16.0
0608700v1.pdf,7,MgB2,10K CNT-0 at.%,5.301029995663981,10.0,0.0002,39.0,16.0
0608700v1.pdf,7,MgB2,10K CNT-0 at.%,5.176091259055681,10.0,0.00025,39.0,16.0
0608700v1.pdf,7,MgB2,10K CNT-0 at.%,5.0,10.0,0.0003,39.0,16.0
0608700v1.pdf,7,MgB2,10K CNT-0 at.%,4.8750612633917,10.0,0.00035,39.0,16.0
0608700v1.pdf,7,MgB2,10K CNT-0 at.%,4.740362689494244,10.0,0.0004,39.0,16.0
0608700v1.pdf,7,MgB2,10K CNT-0 at.%,4.6020599913279625,10.0,0.00045,39.0,16.0
0608700v1.pdf,7,MgB2,10K CNT-0 at.%,4.477121254719663,10.0,0.0005,39.0,16.0
0608700v1.pdf,7,MgB2,10K CNT-0 at.%,4.301029995663981,10.0,0.00055,39.0,16.0
0608700v1.pdf,7,MgB2,10K CNT-0 at.%,4.176091259055681,10.0,0.0006,39.0,16.0
0608700v1.pdf,7,MgB2,10K CNT-25 at.%,5.845098040014257,10.0,0.0,39.0,16.0
0608700v1.pdf,7,MgB2,10K CNT-25 at.%,5.698970004336019,10.0,5e-05,39.0,16.0
0608700v1.pdf,7,MgB2,10K CNT-25 at.%,5.544068044350276,10.0,0.0001,39.0,16.0
0608700v1.pdf,7,MgB2,10K CNT-25 at.%,5.3979400086720375,10.0,0.00015,39.0,16.0
0608700v1.pdf,7,MgB2,10K CNT-25 at.%,5.2552725051033065,10.0,0.0002,39.0,16.0
0608700v1.pdf,7,MgB2,10K CNT-25 at.%,5.113943352306837,10.0,0.00025,39.0,16.0
0608700v1.pdf,7,MgB2,10K CNT-25 at.%,4.954242509439325,10.0,0.0003,39.0,16.0
0608700v1.pdf,7,MgB2,10K CNT-25 at.%,4.812913356642856,10.0,0.00035,39.0,16.0
0608700v1.pdf,7,MgB2,10K CNT-25 at.%,4.653212513775344,10.0,0.0004,39.0,16.0
0608700v1.pdf,7,MgB2,10K CNT-25 at.%,4.505149978319906,10.0,0.00045,39.0,16.0
0608700v1.pdf,7,MgB2,10K CNT-25 at.%,4.361727836017593,10.0,0.0005,39.0,16.0
0608700v1.pdf,7,MgB2,10K CNT-25 at.%,4.204119982655925,10.0,0.00055,39.0,16.0
0608700v1.pdf,7,MgB2,10K CNT-25 at.%,4.079181246047625,10.0,0.0006,39.0,16.0
0608700v1.pdf,7,MgB2,10K CNT-10 at.%,5.8750612633917,10.0,0.0,39.0,16.0
0608700v1.pdf,7,MgB2,10K CNT-10 at.%,5.740362689494244,10.0,5e-05,39.0,16.0
0608700v1.pdf,7,MgB2,10K CNT-10 at.%,5.6020599913279625,10.0,0.0001,39.0,16.0
0608700v1.pdf,7,MgB2,10K CNT-10 at.%,5.447158031342219,10.0,0.00015,39.0,16.0
0608700v1.pdf,7,MgB2,10K CNT-10 at.%,5.301029995663981,10.0,0.0002,39.0,16.0
0608700v1.pdf,7,MgB2,10K CNT-10 at.%,5.146128035678238,10.0,0.00025,39.0,16.0
0608700v1.pdf,7,MgB2,10K CNT-10 at.%,5.0,10.0,0.0003,39.0,16.0
0608700v1.pdf,7,MgB2,10K CNT-10 at.%,4.845098040014257,10.0,0.00035,39.0,16.0
0608700v1.pdf,7,MgB2,10K CNT-10 at.%,4.698970004336019,10.0,0.0004,39.0,16.0
0608700v1.pdf,7,MgB2,10K CNT-10 at.%,4.544068044350276,10.0,0.00045,39.0,16.0
0608700v1.pdf,7,MgB2,10K CNT-10 at.%,4.3979400086720375,10.0,0.0005,39.0,16.0
0608700v1.pdf,7,MgB2,10K CNT-10 at.%,4.2552725051033065,10.0,0.00055,39.0,16.0
0608700v1.pdf,7,MgB2,10K CNT-10 at.%,4.113943352306837,10.0,0.0006,39.0,16.0
0608700v1.pdf,7,MgB2,20K CNT-0 at.%,5.778151250383644,20.0,0.0,39.0,16.0
0608700v1.pdf,7,MgB2,20K CNT-0 at.%,5.653212513775344,20.0,5e-05,39.0,16.0
0608700v1.pdf,7,MgB2,20K CNT-0 at.%,5.477121254719663,20.0,0.0001,39.0,16.0
0608700v1.pdf,7,MgB2,20K CNT-0 at.%,5.301029995663981,20.0,0.00015,39.0,16.0
0608700v1.pdf,7,MgB2,20K CNT-0 at.%,5.146128035678238,20.0,0.0002,39.0,16.0
0608700v1.pdf,7,MgB2,20K CNT-0 at.%,5.0,20.0,0.00025,39.0,16.0
0608700v1.pdf,7,MgB2,20K CNT-0 at.%,4.845098040014257,20.0,0.0003,39.0,16.0
0608700v1.pdf,7,MgB2,20K CNT-0 at.%,4.698970004336019,20.0,0.00035,39.0,16.0
0608700v1.pdf,7,MgB2,20K CNT-0 at.%,4.544068044350276,20.0,0.0004,39.0,16.0
0608700v1.pdf,7,MgB2,20K CNT-0 at.%,4.3979400086720375,20.0,0.00045,39.0,16.0
0608700v1.pdf,7,MgB2,20K CNT-0 at.%,4.2552725051033065,20.0,0.0005,39.0,16.0
0608700v1.pdf,7,MgB2,20K CNT-0 at.%,4.113943352306837,20.0,0.00055,39.0,16.0
0608700v1.pdf,7,MgB2,20K CNT-0 at.%,3.9542425094393248,20.0,0.0006,39.0,16.0
0608700v1.pdf,7,MgB2,20K CNT-25 at.%,5.698970004336019,20.0,0.0,39.0,16.0
0608700v1.pdf,7,MgB2,20K CNT-25 at.%,5.544068044350276,20.0,5e-05,39.0,16.0
0608700v1.pdf,7,MgB2,20K CNT-25 at.%,5.3979400086720375,20.0,0.0001,39.0,16.0
0608700v1.pdf,7,MgB2,20K CNT-25 at.%,5.2552725051033065,20.0,0.00015,39.0,16.0
0608700v1.pdf,7,MgB2,20K CNT-25 at.%,5.079181246047625,20.0,0.0002,39.0,16.0
0608700v1.pdf,7,MgB2,20K CNT-25 at.%,4.929418925714293,20.0,0.00025,39.0,16.0
0608700v1.pdf,7,MgB2,20K CNT-25 at.%,4.778151250383644,20.0,0.0003,39.0,16.0
0608700v1.pdf,7,MgB2,20K CNT-25 at.%,4.623249290397901,20.0,0.00035,39.0,16.0
0608700v1.pdf,7,MgB2,20K CNT-25 at.%,4.477121254719663,20.0,0.0004,39.0,16.0
0608700v1.pdf,7,MgB2,20K CNT-25 at.%,4.32221929473392,20.0,0.00045,39.0,16.0
0608700v1.pdf,7,MgB2,20K CNT-25 at.%,4.176091259055681,20.0,0.0005,39.0,16.0
0608700v1.pdf,7,MgB2,20K CNT-25 at.%,4.041392685158225,20.0,0.00055,39.0,16.0
0608700v1.pdf,7,MgB2,20K CNT-25 at.%,3.903089986991944,20.0,0.0006,39.0,16.0
0608700v1.pdf,7,MgB2,20K CNT-10 at.%,5.740362689494244,20.0,0.0,39.0,16.0
0608700v1.pdf,7,MgB2,20K CNT-10 at.%,5.6020599913279625,20.0,5e-05,39.0,16.0
0608700v1.pdf,7,MgB2,20K CNT-10 at.%,5.447158031342219,20.0,0.0001,39.0,16.0
0608700v1.pdf,7,MgB2,20K CNT-10 at.%,5.301029995663981,20.0,0.00015,39.0,16.0
0608700v1.pdf,7,MgB2,20K CNT-10 at.%,5.146128035678238,20.0,0.0002,39.0,16.0
0608700v1.pdf,7,MgB2,20K CNT-10 at.%,5.0,20.0,0.00025,39.0,16.0
0608700v1.pdf,7,MgB2,20K CNT-10 at.%,4.845098040014257,20.0,0.0003,39.0,16.0
0608700v1.pdf,7,MgB2,20K CNT-10 at.%,4.698970004336019,20.0,0.00035,39.0,16.0
0608700v1.pdf,7,MgB2,20K CNT-10 at.%,4.544068044350276,20.0,0.0004,39.0,16.0
0608700v1.pdf,7,MgB2,20K CNT-10 at.%,4.3979400086720375,20.0,0.00045,39.0,16.0
0608700v1.pdf,7,MgB2,20K CNT-10 at.%,4.2552725051033065,20.0,0.0005,39.0,16.0
0608700v1.pdf,7,MgB2,20K CNT-10 at.%,4.113943352306837,20.0,0.00055,39.0,16.0
0608700v1.pdf,7,MgB2,20K CNT-10 at.%,3.9542425094393248,20.0,0.0006,39.0,16.0
0608700v1.pdf,7,MgB2,30K CNT-0 at.%,5.6020599913279625,30.0,0.0,39.0,16.0
0608700v1.pdf,7,MgB2,30K CNT-0 at.%,5.477121254719663,30.0,5e-05,39.0,16.0
0608700v1.pdf,7,MgB2,30K CNT-0 at.%,5.301029995663981,30.0,0.0001,39.0,16.0
0608700v1.pdf,7,MgB2,30K CNT-0 at.%,5.146128035678238,30.0,0.00015,39.0,16.0
0608700v1.pdf,7,MgB2,30K CNT-0 at.%,5.0,30.0,0.0002,39.0,16.0
0608700v1.pdf,7,MgB2,30K CNT-0 at.%,4.845098040014257,30.0,0.00025,39.0,16.0
0608700v1.pdf,7,MgB2,30K CNT-0 at.%,4.698970004336019,30.0,0.0003,39.0,16.0
0608700v1.pdf,7,MgB2,30K CNT-0 at.%,4.544068044350276,30.0,0.00035,39.0,16.0
0608700v1.pdf,7,MgB2,30K CNT-0 at.%,4.3979400086720375,30.0,0.0004,39.0,16.0
0608700v1.pdf,7,MgB2,30K CNT-0 at.%,4.2552725051033065,30.0,0.00045,39.0,16.0
0608700v1.pdf,7,MgB2,30K CNT-0 at.%,4.113943352306837,30.0,0.0005,39.0,16.0
0608700v1.pdf,7,MgB2,30K CNT-0 at.%,3.9542425094393248,30.0,0.00055,39.0,16.0
0608700v1.pdf,7,MgB2,30K CNT-0 at.%,3.7781512503836434,30.0,0.0006,39.0,16.0
0608700v1.pdf,7,MgB2,30K CNT-25 at.%,5.544068044350276,30.0,0.0,39.0,16.0
0608700v1.pdf,7,MgB2,30K CNT-25 at.%,5.3979400086720375,30.0,5e-05,39.0,16.0
0608700v1.pdf,7,MgB2,30K CNT-25 at.%,5.2552725051033065,30.0,0.0001,39.0,16.0
0608700v1.pdf,7,MgB2,30K CNT-25 at.%,5.079181246047625,30.0,0.00015,39.0,16.0
0608700v1.pdf,7,MgB2,30K CNT-25 at.%,4.929418925714293,30.0,0.0002,39.0,16.0
0608700v1.pdf,7,MgB2,30K CNT-25 at.%,4.778151250383644,30.0,0.00025,39.0,16.0
0608700v1.pdf,7,MgB2,30K CNT-25 at.%,4.623249290397901,30.0,0.0003,39.0,16.0
0608700v1.pdf,7,MgB2,30K CNT-25 at.%,4.477121254719663,30.0,0.00035,39.0,16.0
0608700v1.pdf,7,MgB2,30K CNT-25 at.%,4.32221929473392,30.0,0.0004,39.0,16.0
0608700v1.pdf,7,MgB2,30K CNT-25 at.%,4.176091259055681,30.0,0.00045,39.0,16.0
0608700v1.pdf,7,MgB2,30K CNT-25 at.%,4.041392685158225,30.0,0.0005,39.0,16.0
0608700v1.pdf,7,MgB2,30K CNT-25 at.%,3.903089986991944,30.0,0.00055,39.0,16.0
0608700v1.pdf,7,MgB2,30K CNT-25 at.%,3.6989700043360174,30.0,0.0006,39.0,16.0
0608700v1.pdf,7,MgB2,30K CNT-10 at.%,5.57978359661681,30.0,0.0,39.0,16.0
0608700v1.pdf,7,MgB2,30K CNT-10 at.%,5.431363764158987,30.0,5e-05,39.0,16.0
0608700v1.pdf,7,MgB2,30K CNT-10 at.%,5.278753600952829,30.0,0.0001,39.0,16.0
0608700v1.pdf,7,MgB2,30K CNT-10 at.%,5.113943352306837,30.0,0.00015,39.0,16.0
0608700v1.pdf,7,MgB2,30K CNT-10 at.%,4.954242509439325,30.0,0.0002,39.0,16.0
0608700v1.pdf,7,MgB2,30K CNT-10 at.%,4.812913356642856,30.0,0.00025,39.0,16.0
0608700v1.pdf,7,MgB2,30K CNT-10 at.%,4.653212513775344,30.0,0.0003,39.0,16.0
0608700v1.pdf,7,MgB2,30K CNT-10 at.%,4.505149978319906,30.0,0.00035,39.0,16.0
0608700v1.pdf,7,MgB2,30K CNT-10 at.%,4.361727836017593,30.0,0.0004,39.0,16.0
0608700v1.pdf,7,MgB2,30K CNT-10 at.%,4.204119982655925,30.0,0.00045,39.0,16.0
0608700v1.pdf,7,MgB2,30K CNT-10 at.%,4.079181246047625,30.0,0.0005,39.0,16.0
0608700v1.pdf,7,MgB2,30K CNT-10 at.%,3.929418925714293,30.0,0.00055,39.0,16.0
0608700v1.pdf,7,MgB2,30K CNT-10 at.%,3.7781512503836434,30.0,0.0006,39.0,16.0
0612472v1.pdf,3,MgB2,"Un-doped MgB2, 5 K",6.0,5.0,0.0,39.0,16.0
0612472v1.pdf,3,MgB2,"Un-doped MgB2, 5 K",5.903089986991944,5.0,1.0,39.0,16.0
0612472v1.pdf,3,MgB2,"Un-doped MgB2, 5 K",5.778151250383644,5.0,2.0,39.0,16.0
0612472v1.pdf,3,MgB2,"Un-doped MgB2, 5 K",5.6020599913279625,5.0,3.0,39.0,16.0
0612472v1.pdf,3,MgB2,"Un-doped MgB2, 5 K",5.477121254719663,5.0,4.0,39.0,16.0
0612472v1.pdf,3,MgB2,"Un-doped MgB2, 5 K",5.301029995663981,5.0,5.0,39.0,16.0
0612472v1.pdf,3,MgB2,"Un-doped MgB2, 5 K",5.176091259055681,5.0,6.0,39.0,16.0
0612472v1.pdf,3,MgB2,"Un-doped MgB2, 5 K",5.0,5.0,7.0,39.0,16.0
0612472v1.pdf,3,MgB2,"Un-doped MgB2, 5 K",4.903089986991944,5.0,8.0,39.0,16.0
0612472v1.pdf,3,MgB2,"MgB2 + 10wt% malic acid, 5 K",5.954242509439325,5.0,0.0,39.0,16.0
0612472v1.pdf,3,MgB2,"MgB2 + 10wt% malic acid, 5 K",5.845098040014257,5.0,1.0,39.0,16.0
0612472v1.pdf,3,MgB2,"MgB2 + 10wt% malic acid, 5 K",5.698970004336019,5.0,2.0,39.0,16.0
0612472v1.pdf,3,MgB2,"MgB2 + 10wt% malic acid, 5 K",5.544068044350276,5.0,3.0,39.0,16.0
0612472v1.pdf,3,MgB2,"MgB2 + 10wt% malic acid, 5 K",5.3979400086720375,5.0,4.0,39.0,16.0
0612472v1.pdf,3,MgB2,"MgB2 + 10wt% malic acid, 5 K",5.2552725051033065,5.0,5.0,39.0,16.0
0612472v1.pdf,3,MgB2,"MgB2 + 10wt% malic acid, 5 K",5.079181246047625,5.0,6.0,39.0,16.0
0612472v1.pdf,3,MgB2,"MgB2 + 10wt% malic acid, 5 K",4.954242509439325,5.0,7.0,39.0,16.0
0612472v1.pdf,3,MgB2,"MgB2 + 10wt% malic acid, 5 K",4.845098040014257,5.0,8.0,39.0,16.0
0612472v1.pdf,3,MgB2,"MgB2 + 20wt% malic acid, 5 K",5.903089986991944,5.0,0.0,39.0,16.0
0612472v1.pdf,3,MgB2,"MgB2 + 20wt% malic acid, 5 K",5.778151250383644,5.0,1.0,39.0,16.0
0612472v1.pdf,3,MgB2,"MgB2 + 20wt% malic acid, 5 K",5.653212513775344,5.0,2.0,39.0,16.0
0612472v1.pdf,3,MgB2,"MgB2 + 20wt% malic acid, 5 K",5.477121254719663,5.0,3.0,39.0,16.0
0612472v1.pdf,3,MgB2,"MgB2 + 20wt% malic acid, 5 K",5.301029995663981,5.0,4.0,39.0,16.0
0612472v1.pdf,3,MgB2,"MgB2 + 20wt% malic acid, 5 K",5.176091259055681,5.0,5.0,39.0,16.0
0612472v1.pdf,3,MgB2,"MgB2 + 20wt% malic acid, 5 K",5.0,5.0,6.0,39.0,16.0
0612472v1.pdf,3,MgB2,"MgB2 + 20wt% malic acid, 5 K",4.903089986991944,5.0,7.0,39.0,16.0
0612472v1.pdf,3,MgB2,"MgB2 + 20wt% malic acid, 5 K",4.778151250383644,5.0,8.0,39.0,16.0
0612472v1.pdf,3,MgB2,"MgB2 + 30wt% malic acid, 5 K",5.845098040014257,5.0,0.0,39.0,16.0
0612472v1.pdf,3,MgB2,"MgB2 + 30wt% malic acid, 5 K",5.698970004336019,5.0,1.0,39.0,16.0
0612472v1.pdf,3,MgB2,"MgB2 + 30wt% malic acid, 5 K",5.544068044350276,5.0,2.0,39.0,16.0
0612472v1.pdf,3,MgB2,"MgB2 + 30wt% malic acid, 5 K",5.3979400086720375,5.0,3.0,39.0,16.0
0612472v1.pdf,3,MgB2,"MgB2 + 30wt% malic acid, 5 K",5.2552725051033065,5.0,4.0,39.0,16.0
0612472v1.pdf,3,MgB2,"MgB2 + 30wt% malic acid, 5 K",5.079181246047625,5.0,5.0,39.0,16.0
0612472v1.pdf,3,MgB2,"MgB2 + 30wt% malic acid, 5 K",4.954242509439325,5.0,6.0,39.0,16.0
0612472v1.pdf,3,MgB2,"MgB2 + 30wt% malic acid, 5 K",4.845098040014257,5.0,7.0,39.0,16.0
0612472v1.pdf,3,MgB2,"MgB2 + 30wt% malic acid, 5 K",4.698970004336019,5.0,8.0,39.0,16.0
0612472v1.pdf,3,MgB2,"Un-doped MgB2, 20 K",5.698970004336019,20.0,0.0,39.0,16.0
0612472v1.pdf,3,MgB2,"Un-doped MgB2, 20 K",5.6020599913279625,20.0,1.0,39.0,16.0
0612472v1.pdf,3,MgB2,"Un-doped MgB2, 20 K",5.477121254719663,20.0,2.0,39.0,16.0
0612472v1.pdf,3,MgB2,"Un-doped MgB2, 20 K",5.301029995663981,20.0,3.0,39.0,16.0
0612472v1.pdf,3,MgB2,"Un-doped MgB2, 20 K",5.176091259055681,20.0,4.0,39.0,16.0
0612472v1.pdf,3,MgB2,"Un-doped MgB2, 20 K",5.0,20.0,5.0,39.0,16.0
0612472v1.pdf,3,MgB2,"Un-doped MgB2, 20 K",4.903089986991944,20.0,6.0,39.0,16.0
0612472v1.pdf,3,MgB2,"Un-doped MgB2, 20 K",4.778151250383644,20.0,7.0,39.0,16.0
0612472v1.pdf,3,MgB2,"Un-doped MgB2, 20 K",4.6020599913279625,20.0,8.0,39.0,16.0
0612472v1.pdf,3,MgB2,"MgB2 + 10wt% malic acid, 20 K",5.653212513775344,20.0,0.0,39.0,16.0
0612472v1.pdf,3,MgB2,"MgB2 + 10wt% malic acid, 20 K",5.544068044350276,20.0,1.0,39.0,16.0
0612472v1.pdf,3,MgB2,"MgB2 + 10wt% malic acid, 20 K",5.3979400086720375,20.0,2.0,39.0,16.0
0612472v1.pdf,3,MgB2,"MgB2 + 10wt% malic acid, 20 K",5.2552725051033065,20.0,3.0,39.0,16.0
0612472v1.pdf,3,MgB2,"MgB2 + 10wt% malic acid, 20 K",5.079181246047625,20.0,4.0,39.0,16.0
0612472v1.pdf,3,MgB2,"MgB2 + 10wt% malic acid, 20 K",4.954242509439325,20.0,5.0,39.0,16.0
0612472v1.pdf,3,MgB2,"MgB2 + 10wt% malic acid, 20 K",4.845098040014257,20.0,6.0,39.0,16.0
0612472v1.pdf,3,MgB2,"MgB2 + 10wt% malic acid, 20 K",4.698970004336019,20.0,7.0,39.0,16.0
0612472v1.pdf,3,MgB2,"MgB2 + 10wt% malic acid, 20 K",4.477121254719663,20.0,8.0,39.0,16.0
0612472v1.pdf,3,MgB2,"MgB2 + 20wt% malic acid, 20 K",5.6020599913279625,20.0,0.0,39.0,16.0
0612472v1.pdf,3,MgB2,"MgB2 + 20wt% malic acid, 20 K",5.477121254719663,20.0,1.0,39.0,16.0
0612472v1.pdf,3,MgB2,"MgB2 + 20wt% malic acid, 20 K",5.301029995663981,20.0,2.0,39.0,16.0
0612472v1.pdf,3,MgB2,"MgB2 + 20wt% malic acid, 20 K",5.176091259055681,20.0,3.0,39.0,16.0
0612472v1.pdf,3,MgB2,"MgB2 + 20wt% malic acid, 20 K",5.0,20.0,4.0,39.0,16.0
0612472v1.pdf,3,MgB2,"MgB2 + 20wt% malic acid, 20 K",4.903089986991944,20.0,5.0,39.0,16.0
0612472v1.pdf,3,MgB2,"MgB2 + 20wt% malic acid, 20 K",4.778151250383644,20.0,6.0,39.0,16.0
0612472v1.pdf,3,MgB2,"MgB2 + 20wt% malic acid, 20 K",4.6020599913279625,20.0,7.0,39.0,16.0
0612472v1.pdf,3,MgB2,"MgB2 + 20wt% malic acid, 20 K",4.301029995663981,20.0,8.0,39.0,16.0
0612472v1.pdf,3,MgB2,"MgB2 + 30wt% malic acid, 20 K",5.544068044350276,20.0,0.0,39.0,16.0
0612472v1.pdf,3,MgB2,"MgB2 + 30wt% malic acid, 20 K",5.3979400086720375,20.0,1.0,39.0,16.0
0612472v1.pdf,3,MgB2,"MgB2 + 30wt% malic acid, 20 K",5.2552725051033065,20.0,2.0,39.0,16.0
0612472v1.pdf,3,MgB2,"MgB2 + 30wt% malic acid, 20 K",5.079181246047625,20.0,3.0,39.0,16.0
0612472v1.pdf,3,MgB2,"MgB2 + 30wt% malic acid, 20 K",4.954242509439325,20.0,4.0,39.0,16.0
0612472v1.pdf,3,MgB2,"MgB2 + 30wt% malic acid, 20 K",4.845098040014257,20.0,5.0,39.0,16.0
0612472v1.pdf,3,MgB2,"MgB2 + 30wt% malic acid, 20 K",4.698970004336019,20.0,6.0,39.0,16.0
0612472v1.pdf,3,MgB2,"MgB2 + 30wt% malic acid, 20 K",4.477121254719663,20.0,7.0,39.0,16.0
0612472v1.pdf,3,MgB2,"MgB2 + 30wt% malic acid, 20 K",4.0,20.0,8.0,39.0,16.0
0701147v1.pdf,4,MgB2,5 K,5.954242509439325,5.0,0.0,39.0,16.0
0701147v1.pdf,4,MgB2,5 K,5.845098040014257,5.0,0.0001,39.0,16.0
0701147v1.pdf,4,MgB2,5 K,5.698970004336019,5.0,0.0002,39.0,16.0
0701147v1.pdf,4,MgB2,5 K,5.544068044350276,5.0,0.0003,39.0,16.0
0701147v1.pdf,4,MgB2,5 K,5.3979400086720375,5.0,0.0004,39.0,16.0
0701147v1.pdf,4,MgB2,5 K,5.2552725051033065,5.0,0.0005,39.0,16.0
0701147v1.pdf,4,MgB2,5 K,5.079181246047625,5.0,0.0006,39.0,16.0
0701147v1.pdf,4,MgB2,5 K,4.954242509439325,5.0,0.0007,39.0,16.0
0701147v1.pdf,4,MgB2,5 K,4.845098040014257,5.0,0.0008,39.0,16.0
0701147v1.pdf,4,MgB2,10 K,5.903089986991944,10.0,0.0,39.0,16.0
0701147v1.pdf,4,MgB2,10 K,5.778151250383644,10.0,0.0001,39.0,16.0
0701147v1.pdf,4,MgB2,10 K,5.6020599913279625,10.0,0.0002,39.0,16.0
0701147v1.pdf,4,MgB2,10 K,5.477121254719663,10.0,0.0003,39.0,16.0
0701147v1.pdf,4,MgB2,10 K,5.301029995663981,10.0,0.0004,39.0,16.0
0701147v1.pdf,4,MgB2,10 K,5.176091259055681,10.0,0.0005,39.0,16.0
0701147v1.pdf,4,MgB2,10 K,5.0,10.0,0.0006,39.0,16.0
0701147v1.pdf,4,MgB2,10 K,4.903089986991944,10.0,0.0007,39.0,16.0
0701147v1.pdf,4,MgB2,10 K,4.778151250383644,10.0,0.0008,39.0,16.0
0701147v1.pdf,4,MgB2,20 K,5.845098040014257,20.0,0.0,39.0,16.0
0701147v1.pdf,4,MgB2,20 K,5.698970004336019,20.0,0.0001,39.0,16.0
0701147v1.pdf,4,MgB2,20 K,5.544068044350276,20.0,0.0002,39.0,16.0
0701147v1.pdf,4,MgB2,20 K,5.3979400086720375,20.0,0.0003,39.0,16.0
0701147v1.pdf,4,MgB2,20 K,5.2552725051033065,20.0,0.0004,39.0,16.0
0701147v1.pdf,4,MgB2,20 K,5.113943352306837,20.0,0.0005,39.0,16.0
0701147v1.pdf,4,MgB2,20 K,4.954242509439325,20.0,0.0006,39.0,16.0
0701147v1.pdf,4,MgB2,20 K,4.845098040014257,20.0,0.0007,39.0,16.0
0701147v1.pdf,4,MgB2,20 K,4.698970004336019,20.0,0.0008,39.0,16.0
0701147v1.pdf,4,MgB2,30 K,5.778151250383644,30.0,0.0,39.0,16.0
0701147v1.pdf,4,MgB2,30 K,5.6020599913279625,30.0,0.0001,39.0,16.0
0701147v1.pdf,4,MgB2,30 K,5.477121254719663,30.0,0.0002,39.0,16.0
0701147v1.pdf,4,MgB2,30 K,5.301029995663981,30.0,0.0003,39.0,16.0
0701147v1.pdf,4,MgB2,30 K,5.176091259055681,30.0,0.0004,39.0,16.0
0701147v1.pdf,4,MgB2,30 K,5.0,30.0,0.0005,39.0,16.0
0701147v1.pdf,4,MgB2,30 K,4.845098040014257,30.0,0.0006,39.0,16.0
0701147v1.pdf,4,MgB2,30 K,4.698970004336019,30.0,0.0007,39.0,16.0
0701147v1.pdf,4,MgB2,30 K,4.6020599913279625,30.0,0.0008,39.0,16.0
0710.0111v1.pdf,3,MgB2,"x=0.0, 5K",6.0,5.0,0.1,39.0,16.0
0710.0111v1.pdf,3,MgB2,"x=0.0, 5K",5.903089986991944,5.0,0.2,39.0,16.0
0710.0111v1.pdf,3,MgB2,"x=0.0, 5K",5.778151250383644,5.0,0.3,39.0,16.0
0710.0111v1.pdf,3,MgB2,"x=0.0, 5K",5.6020599913279625,5.0,0.5,39.0,16.0
0710.0111v1.pdf,3,MgB2,"x=0.0, 5K",5.477121254719663,5.0,0.7,39.0,16.0
0710.0111v1.pdf,3,MgB2,"x=0.0, 5K",5.301029995663981,5.0,1.0,39.0,16.0
0710.0111v1.pdf,3,MgB2,"x=0.0, 5K",5.0,5.0,2.0,39.0,16.0
0710.0111v1.pdf,3,MgB2,"x=0.0, 5K",4.698970004336019,5.0,3.0,39.0,16.0
0710.0111v1.pdf,3,MgB2,"x=0.0, 5K",4.477121254719663,5.0,4.0,39.0,16.0
0710.0111v1.pdf,3,MgB2,"x=0.0, 5K",4.301029995663981,5.0,5.0,39.0,16.0
0710.0111v1.pdf,3,MgB2,"x=0.0, 5K",4.176091259055681,5.0,6.0,39.0,16.0
0710.0111v1.pdf,3,MgB2,"x=0.0, 5K",4.0,5.0,7.0,39.0,16.0
0710.0111v1.pdf,3,MgB2,"x=0.0, 5K",3.903089986991944,5.0,8.0,39.0,16.0
0710.0111v1.pdf,3,MgB2,"x=0.1, 10K",5.954242509439325,10.0,0.1,39.0,16.0
0710.0111v1.pdf,3,MgB2,"x=0.1, 10K",5.845098040014257,10.0,0.2,39.0,16.0
0710.0111v1.pdf,3,MgB2,"x=0.1, 10K",5.698970004336019,10.0,0.3,39.0,16.0
0710.0111v1.pdf,3,MgB2,"x=0.1, 10K",5.544068044350276,10.0,0.5,39.0,16.0
0710.0111v1.pdf,3,MgB2,"x=0.1, 10K",5.3979400086720375,10.0,0.7,39.0,16.0
0710.0111v1.pdf,3,MgB2,"x=0.1, 10K",5.176091259055681,10.0,1.0,39.0,16.0
0710.0111v1.pdf,3,MgB2,"x=0.1, 10K",4.903089986991944,10.0,2.0,39.0,16.0
0710.0111v1.pdf,3,MgB2,"x=0.1, 10K",4.6020599913279625,10.0,3.0,39.0,16.0
0710.0111v1.pdf,3,MgB2,"x=0.1, 10K",4.3979400086720375,10.0,4.0,39.0,16.0
0710.0111v1.pdf,3,MgB2,"x=0.1, 10K",4.176091259055681,10.0,5.0,39.0,16.0
0710.0111v1.pdf,3,MgB2,"x=0.1, 10K",4.0,10.0,6.0,39.0,16.0
0710.0111v1.pdf,3,MgB2,"x=0.1, 10K",3.845098040014257,10.0,7.0,39.0,16.0
0710.0111v1.pdf,3,MgB2,"x=0.1, 10K",3.6989700043360174,10.0,8.0,39.0,16.0
0710.0111v1.pdf,3,MgB2,"x=0.2, 20K",5.903089986991944,20.0,0.1,39.0,16.0
0710.0111v1.pdf,3,MgB2,"x=0.2, 20K",5.778151250383644,20.0,0.2,39.0,16.0
0710.0111v1.pdf,3,MgB2,"x=0.2, 20K",5.6020599913279625,20.0,0.3,39.0,16.0
0710.0111v1.pdf,3,MgB2,"x=0.2, 20K",5.477121254719663,20.0,0.5,39.0,16.0
0710.0111v1.pdf,3,MgB2,"x=0.2, 20K",5.301029995663981,20.0,0.7,39.0,16.0
0710.0111v1.pdf,3,MgB2,"x=0.2, 20K",5.079181246047625,20.0,1.0,39.0,16.0
0710.0111v1.pdf,3,MgB2,"x=0.2, 20K",4.778151250383644,20.0,2.0,39.0,16.0
0710.0111v1.pdf,3,MgB2,"x=0.2, 20K",4.477121254719663,20.0,3.0,39.0,16.0
0710.0111v1.pdf,3,MgB2,"x=0.2, 20K",4.2552725051033065,20.0,4.0,39.0,16.0
0710.0111v1.pdf,3,MgB2,"x=0.2, 20K",4.079181246047625,20.0,5.0,39.0,16.0
0710.0111v1.pdf,3,MgB2,"x=0.2, 20K",3.903089986991944,20.0,6.0,39.0,16.0
0710.0111v1.pdf,3,MgB2,"x=0.2, 20K",3.6989700043360174,20.0,7.0,39.0,16.0
0710.0111v1.pdf,3,MgB2,"x=0.2, 20K",3.4771212547196626,20.0,8.0,39.0,16.0
0710.0111v1.pdf,3,MgB2,"x=0.3, 30K",5.845098040014257,30.0,0.1,39.0,16.0
0710.0111v1.pdf,3,MgB2,"x=0.3, 30K",5.698970004336019,30.0,0.2,39.0,16.0
0710.0111v1.pdf,3,MgB2,"x=0.3, 30K",5.544068044350276,30.0,0.3,39.0,16.0
0710.0111v1.pdf,3,MgB2,"x=0.3, 30K",5.3979400086720375,30.0,0.5,39.0,16.0
0710.0111v1.pdf,3,MgB2,"x=0.3, 30K",5.176091259055681,30.0,0.7,39.0,16.0
0710.0111v1.pdf,3,MgB2,"x=0.3, 30K",5.0,30.0,1.0,39.0,16.0
0710.0111v1.pdf,3,MgB2,"x=0.3, 30K",4.698970004336019,30.0,2.0,39.0,16.0
0710.0111v1.pdf,3,MgB2,"x=0.3, 30K",4.3979400086720375,30.0,3.0,39.0,16.0
0710.0111v1.pdf,3,MgB2,"x=0.3, 30K",4.176091259055681,30.0,4.0,39.0,16.0
0710.0111v1.pdf,3,MgB2,"x=0.3, 30K",4.0,30.0,5.0,39.0,16.0
0710.0111v1.pdf,3,MgB2,"x=0.3, 30K",3.845098040014257,30.0,6.0,39.0,16.0
0710.0111v1.pdf,3,MgB2,"x=0.3, 30K",3.6020599913279625,30.0,7.0,39.0,16.0
0710.0111v1.pdf,3,MgB2,"x=0.3, 30K",3.3010299956639813,30.0,8.0,39.0,16.0
0710.0111v1.pdf,4,MgB2,5 K,4.954242509439325,5.0,0.1,39.0,16.0
0710.0111v1.pdf,4,MgB2,5 K,4.903089986991944,5.0,0.5,39.0,16.0
0710.0111v1.pdf,4,MgB2,5 K,4.845098040014257,5.0,1.0,39.0,16.0
0710.0111v1.pdf,4,MgB2,5 K,4.778151250383644,5.0,1.5,39.0,16.0
0710.0111v1.pdf,4,MgB2,5 K,4.698970004336019,5.0,2.0,39.0,16.0
0710.0111v1.pdf,4,MgB2,5 K,4.6020599913279625,5.0,2.5,39.0,16.0
0710.0111v1.pdf,4,MgB2,5 K,4.477121254719663,5.0,3.0,39.0,16.0
0710.0111v1.pdf,4,MgB2,5 K,4.301029995663981,5.0,3.5,39.0,16.0
0710.0111v1.pdf,4,MgB2,5 K,4.176091259055681,5.0,4.0,39.0,16.0
0710.0111v1.pdf,4,MgB2,5 K,4.079181246047625,5.0,4.5,39.0,16.0
0710.0111v1.pdf,4,MgB2,5 K,4.0,5.0,5.0,39.0,16.0
0710.0111v1.pdf,4,MgB2,10 K,4.903089986991944,10.0,0.1,39.0,16.0
0710.0111v1.pdf,4,MgB2,10 K,4.845098040014257,10.0,0.5,39.0,16.0
0710.0111v1.pdf,4,MgB2,10 K,4.778151250383644,10.0,1.0,39.0,16.0
0710.0111v1.pdf,4,MgB2,10 K,4.698970004336019,10.0,1.5,39.0,16.0
0710.0111v1.pdf,4,MgB2,10 K,4.6020599913279625,10.0,2.0,39.0,16.0
0710.0111v1.pdf,4,MgB2,10 K,4.477121254719663,10.0,2.5,39.0,16.0
0710.0111v1.pdf,4,MgB2,10 K,4.3979400086720375,10.0,3.0,39.0,16.0
0710.0111v1.pdf,4,MgB2,10 K,4.301029995663981,10.0,3.5,39.0,16.0
0710.0111v1.pdf,4,MgB2,10 K,4.176091259055681,10.0,4.0,39.0,16.0
0710.0111v1.pdf,4,MgB2,10 K,4.079181246047625,10.0,4.5,39.0,16.0
0710.0111v1.pdf,4,MgB2,10 K,4.0,10.0,5.0,39.0,16.0
0710.0111v1.pdf,4,MgB2,20 K,4.845098040014257,20.0,0.1,39.0,16.0
0710.0111v1.pdf,4,MgB2,20 K,4.778151250383644,20.0,0.5,39.0,16.0
0710.0111v1.pdf,4,MgB2,20 K,4.698970004336019,20.0,1.0,39.0,16.0
0710.0111v1.pdf,4,MgB2,20 K,4.6020599913279625,20.0,1.5,39.0,16.0
0710.0111v1.pdf,4,MgB2,20 K,4.477121254719663,20.0,2.0,39.0,16.0
0710.0111v1.pdf,4,MgB2,20 K,4.3979400086720375,20.0,2.5,39.0,16.0
0710.0111v1.pdf,4,MgB2,20 K,4.301029995663981,20.0,3.0,39.0,16.0
0710.0111v1.pdf,4,MgB2,20 K,4.176091259055681,20.0,3.5,39.0,16.0
0710.0111v1.pdf,4,MgB2,20 K,4.079181246047625,20.0,4.0,39.0,16.0
0710.0111v1.pdf,4,MgB2,20 K,4.0,20.0,4.5,39.0,16.0
0710.0111v1.pdf,4,MgB2,20 K,3.903089986991944,20.0,5.0,39.0,16.0
0710.0111v1.pdf,4,MgB2,30 K,4.778151250383644,30.0,0.1,39.0,16.0
0710.0111v1.pdf,4,MgB2,30 K,4.698970004336019,30.0,0.5,39.0,16.0
0710.0111v1.pdf,4,MgB2,30 K,4.6020599913279625,30.0,1.0,39.0,16.0
0710.0111v1.pdf,4,MgB2,30 K,4.477121254719663,30.0,1.5,39.0,16.0
0710.0111v1.pdf,4,MgB2,30 K,4.3979400086720375,30.0,2.0,39.0,16.0
0710.0111v1.pdf,4,MgB2,30 K,4.301029995663981,30.0,2.5,39.0,16.0
0710.0111v1.pdf,4,MgB2,30 K,4.176091259055681,30.0,3.0,39.0,16.0
0710.0111v1.pdf,4,MgB2,30 K,4.079181246047625,30.0,3.5,39.0,16.0
0710.0111v1.pdf,4,MgB2,30 K,4.0,30.0,4.0,39.0,16.0
0710.0111v1.pdf,4,MgB2,30 K,3.903089986991944,30.0,4.5,39.0,16.0
0710.0111v1.pdf,4,MgB2,30 K,3.7781512503836434,30.0,5.0,39.0,16.0
0806.2839v1.pdf,11,Sm2FeAs2O,Powder 2 K,6.0,2.0,0.0,55.0,70.0
0806.2839v1.pdf,11,Sm2FeAs2O,Powder 2 K,5.954242509439325,2.0,0.5,55.0,70.0
0806.2839v1.pdf,11,Sm2FeAs2O,Powder 2 K,5.903089986991944,2.0,1.0,55.0,70.0
0806.2839v1.pdf,11,Sm2FeAs2O,Powder 2 K,5.845098040014257,2.0,1.5,55.0,70.0
0806.2839v1.pdf,11,Sm2FeAs2O,Powder 2 K,5.778151250383644,2.0,2.0,55.0,70.0
0806.2839v1.pdf,11,Sm2FeAs2O,Powder 2 K,5.698970004336019,2.0,2.5,55.0,70.0
0806.2839v1.pdf,11,Sm2FeAs2O,Powder 2 K,5.6020599913279625,2.0,3.0,55.0,70.0
0806.2839v1.pdf,11,Sm2FeAs2O,Powder 2 K,5.477121254719663,2.0,3.5,55.0,70.0
0806.2839v1.pdf,11,Sm2FeAs2O,Powder 2 K,5.301029995663981,2.0,4.0,55.0,70.0
0806.2839v1.pdf,11,Sm2FeAs2O,Powder 2 K,5.176091259055681,2.0,4.5,55.0,70.0
0806.2839v1.pdf,11,Sm2FeAs2O,Powder 2 K,5.0,2.0,5.0,55.0,70.0
0806.2839v1.pdf,11,Sm2FeAs2O,Powder 5 K,5.698970004336019,5.0,0.0,55.0,70.0
0806.2839v1.pdf,11,Sm2FeAs2O,Powder 5 K,5.653212513775344,5.0,0.5,55.0,70.0
0806.2839v1.pdf,11,Sm2FeAs2O,Powder 5 K,5.6020599913279625,5.0,1.0,55.0,70.0
0806.2839v1.pdf,11,Sm2FeAs2O,Powder 5 K,5.544068044350276,5.0,1.5,55.0,70.0
0806.2839v1.pdf,11,Sm2FeAs2O,Powder 5 K,5.477121254719663,5.0,2.0,55.0,70.0
0806.2839v1.pdf,11,Sm2FeAs2O,Powder 5 K,5.3979400086720375,5.0,2.5,55.0,70.0
0806.2839v1.pdf,11,Sm2FeAs2O,Powder 5 K,5.301029995663981,5.0,3.0,55.0,70.0
0806.2839v1.pdf,11,Sm2FeAs2O,Powder 5 K,5.176091259055681,5.0,3.5,55.0,70.0
0806.2839v1.pdf,11,Sm2FeAs2O,Powder 5 K,5.0,5.0,4.0,55.0,70.0
0806.2839v1.pdf,11,Sm2FeAs2O,Powder 5 K,4.903089986991944,5.0,4.5,55.0,70.0
0806.2839v1.pdf,11,Sm2FeAs2O,Powder 5 K,4.778151250383644,5.0,5.0,55.0,70.0
0806.2839v1.pdf,11,Sm2FeAs2O,Powder 20 K,5.0,20.0,0.0,55.0,70.0
0806.2839v1.pdf,11,Sm2FeAs2O,Powder 20 K,4.954242509439325,20.0,0.5,55.0,70.0
0806.2839v1.pdf,11,Sm2FeAs2O,Powder 20 K,4.903089986991944,20.0,1.0,55.0,70.0
0806.2839v1.pdf,11,Sm2FeAs2O,Powder 20 K,4.845098040014257,20.0,1.5,55.0,70.0
0806.2839v1.pdf,11,Sm2FeAs2O,Powder 20 K,4.778151250383644,20.0,2.0,55.0,70.0
0806.2839v1.pdf,11,Sm2FeAs2O,Powder 20 K,4.698970004336019,20.0,2.5,55.0,70.0
0806.2839v1.pdf,11,Sm2FeAs2O,Powder 20 K,4.6020599913279625,20.0,3.0,55.0,70.0
0806.2839v1.pdf,11,Sm2FeAs2O,Powder 20 K,4.477121254719663,20.0,3.5,55.0,70.0
0806.2839v1.pdf,11,Sm2FeAs2O,Powder 20 K,4.301029995663981,20.0,4.0,55.0,70.0
0806.2839v1.pdf,11,Sm2FeAs2O,Powder 20 K,4.176091259055681,20.0,4.5,55.0,70.0
0806.2839v1.pdf,11,Sm2FeAs2O,Powder 20 K,4.0,20.0,5.0,55.0,70.0
0806.2839v1.pdf,11,Sm2FeAs2O,Bulk 5 K,4.0,5.0,0.0,55.0,70.0
0806.2839v1.pdf,11,Sm2FeAs2O,Bulk 5 K,3.9542425094393248,5.0,0.5,55.0,70.0
0806.2839v1.pdf,11,Sm2FeAs2O,Bulk 5 K,3.903089986991944,5.0,1.0,55.0,70.0
0806.2839v1.pdf,11,Sm2FeAs2O,Bulk 5 K,3.845098040014257,5.0,1.5,55.0,70.0
0806.2839v1.pdf,11,Sm2FeAs2O,Bulk 5 K,3.7781512503836434,5.0,2.0,55.0,70.0
0806.2839v1.pdf,11,Sm2FeAs2O,Bulk 5 K,3.6989700043360174,5.0,2.5,55.0,70.0
0806.2839v1.pdf,11,Sm2FeAs2O,Bulk 5 K,3.6020599913279625,5.0,3.0,55.0,70.0
0806.2839v1.pdf,11,Sm2FeAs2O,Bulk 5 K,3.4771212547196626,5.0,3.5,55.0,70.0
0806.2839v1.pdf,11,Sm2FeAs2O,Bulk 5 K,3.3010299956639813,5.0,4.0,55.0,70.0
0806.2839v1.pdf,11,Sm2FeAs2O,Bulk 5 K,3.1760912590556813,5.0,4.5,55.0,70.0
0806.2839v1.pdf,11,Sm2FeAs2O,Bulk 5 K,3.0,5.0,5.0,55.0,70.0
0906.0444v1.pdf,3,Ba(FeAs)2,2 K,6.0,2.0,0.0,30.0,60.0
0906.0444v1.pdf,3,Ba(FeAs)2,2 K,5.903089986991944,2.0,0.5,30.0,60.0
0906.0444v1.pdf,3,Ba(FeAs)2,2 K,5.778151250383644,2.0,1.0,30.0,60.0
0906.0444v1.pdf,3,Ba(FeAs)2,2 K,5.698970004336019,2.0,1.5,30.0,60.0
0906.0444v1.pdf,3,Ba(FeAs)2,2 K,5.6020599913279625,2.0,2.0,30.0,60.0
0906.0444v1.pdf,3,Ba(FeAs)2,2 K,5.477121254719663,2.0,2.5,30.0,60.0
0906.0444v1.pdf,3,Ba(FeAs)2,2 K,5.301029995663981,2.0,3.0,30.0,60.0
0906.0444v1.pdf,3,Ba(FeAs)2,2 K,5.176091259055681,2.0,3.5,30.0,60.0
0906.0444v1.pdf,3,Ba(FeAs)2,2 K,5.0,2.0,4.0,30.0,60.0
0906.0444v1.pdf,3,Ba(FeAs)2,2 K,4.903089986991944,2.0,4.5,30.0,60.0
0906.0444v1.pdf,3,Ba(FeAs)2,2 K,4.778151250383644,2.0,5.0,30.0,60.0
0906.0444v1.pdf,3,Ba(FeAs)2,5 K,5.954242509439325,5.0,0.0,30.0,60.0
0906.0444v1.pdf,3,Ba(FeAs)2,5 K,5.845098040014257,5.0,0.5,30.0,60.0
0906.0444v1.pdf,3,Ba(FeAs)2,5 K,5.698970004336019,5.0,1.0,30.0,60.0
0906.0444v1.pdf,3,Ba(FeAs)2,5 K,5.6020599913279625,5.0,1.5,30.0,60.0
0906.0444v1.pdf,3,Ba(FeAs)2,5 K,5.477121254719663,5.0,2.0,30.0,60.0
0906.0444v1.pdf,3,Ba(FeAs)2,5 K,5.301029995663981,5.0,2.5,30.0,60.0
0906.0444v1.pdf,3,Ba(FeAs)2,5 K,5.176091259055681,5.0,3.0,30.0,60.0
0906.0444v1.pdf,3,Ba(FeAs)2,5 K,5.0,5.0,3.5,30.0,60.0
0906.0444v1.pdf,3,Ba(FeAs)2,5 K,4.903089986991944,5.0,4.0,30.0,60.0
0906.0444v1.pdf,3,Ba(FeAs)2,5 K,4.778151250383644,5.0,4.5,30.0,60.0
0906.0444v1.pdf,3,Ba(FeAs)2,5 K,4.698970004336019,5.0,5.0,30.0,60.0
0906.0444v1.pdf,3,Ba(FeAs)2,7.5 K,5.903089986991944,7.5,0.0,30.0,60.0
0906.0444v1.pdf,3,Ba(FeAs)2,7.5 K,5.778151250383644,7.5,0.5,30.0,60.0
0906.0444v1.pdf,3,Ba(FeAs)2,7.5 K,5.6020599913279625,7.5,1.0,30.0,60.0
0906.0444v1.pdf,3,Ba(FeAs)2,7.5 K,5.477121254719663,7.5,1.5,30.0,60.0
0906.0444v1.pdf,3,Ba(FeAs)2,7.5 K,5.301029995663981,7.5,2.0,30.0,60.0
0906.0444v1.pdf,3,Ba(FeAs)2,7.5 K,5.176091259055681,7.5,2.5,30.0,60.0
0906.0444v1.pdf,3,Ba(FeAs)2,7.5 K,5.0,7.5,3.0,30.0,60.0
0906.0444v1.pdf,3,Ba(FeAs)2,7.5 K,4.903089986991944,7.5,3.5,30.0,60.0
0906.0444v1.pdf,3,Ba(FeAs)2,7.5 K,4.778151250383644,7.5,4.0,30.0,60.0
0906.0444v1.pdf,3,Ba(FeAs)2,7.5 K,4.698970004336019,7.5,4.5,30.0,60.0
0906.0444v1.pdf,3,Ba(FeAs)2,7.5 K,4.6020599913279625,7.5,5.0,30.0,60.0
0906.0444v1.pdf,3,Ba(FeAs)2,10 K,5.845098040014257,10.0,0.0,30.0,60.0
0906.0444v1.pdf,3,Ba(FeAs)2,10 K,5.698970004336019,10.0,0.5,30.0,60.0
0906.0444v1.pdf,3,Ba(FeAs)2,10 K,5.477121254719663,10.0,1.0,30.0,60.0
0906.0444v1.pdf,3,Ba(FeAs)2,10 K,5.301029995663981,10.0,1.5,30.0,60.0
0906.0444v1.pdf,3,Ba(FeAs)2,10 K,5.176091259055681,10.0,2.0,30.0,60.0
0906.0444v1.pdf,3,Ba(FeAs)2,10 K,5.0,10.0,2.5,30.0,60.0
0906.0444v1.pdf,3,Ba(FeAs)2,10 K,4.903089986991944,10.0,3.0,30.0,60.0
0906.0444v1.pdf,3,Ba(FeAs)2,10 K,4.778151250383644,10.0,3.5,30.0,60.0
0906.0444v1.pdf,3,Ba(FeAs)2,10 K,4.698970004336019,10.0,4.0,30.0,60.0
0906.0444v1.pdf,3,Ba(FeAs)2,10 K,4.6020599913279625,10.0,4.5,30.0,60.0
0906.0444v1.pdf,3,Ba(FeAs)2,10 K,4.477121254719663,10.0,5.0,30.0,60.0
0906.0444v1.pdf,3,Ba(FeAs)2,12.5 K,5.778151250383644,12.5,0.0,30.0,60.0
0906.0444v1.pdf,3,Ba(FeAs)2,12.5 K,5.6020599913279625,12.5,0.5,30.0,60.0
0906.0444v1.pdf,3,Ba(FeAs)2,12.5 K,5.477121254719663,12.5,1.0,30.0,60.0
0906.0444v1.pdf,3,Ba(FeAs)2,12.5 K,5.301029995663981,12.5,1.5,30.0,60.0
0906.0444v1.pdf,3,Ba(FeAs)2,12.5 K,5.176091259055681,12.5,2.0,30.0,60.0
0906.0444v1.pdf,3,Ba(FeAs)2,12.5 K,5.0,12.5,2.5,30.0,60.0
0906.0444v1.pdf,3,Ba(FeAs)2,12.5 K,4.903089986991944,12.5,3.0,30.0,60.0
0906.0444v1.pdf,3,Ba(FeAs)2,12.5 K,4.778151250383644,12.5,3.5,30.0,60.0
0906.0444v1.pdf,3,Ba(FeAs)2,12.5 K,4.698970004336019,12.5,4.0,30.0,60.0
0906.0444v1.pdf,3,Ba(FeAs)2,12.5 K,4.6020599913279625,12.5,4.5,30.0,60.0
0906.0444v1.pdf,3,Ba(FeAs)2,12.5 K,4.477121254719663,12.5,5.0,30.0,60.0
0906.0444v1.pdf,3,Ba(FeAs)2,15 K,5.698970004336019,15.0,0.0,30.0,60.0
0906.0444v1.pdf,3,Ba(FeAs)2,15 K,5.477121254719663,15.0,0.5,30.0,60.0
0906.0444v1.pdf,3,Ba(FeAs)2,15 K,5.301029995663981,15.0,1.0,30.0,60.0
0906.0444v1.pdf,3,Ba(FeAs)2,15 K,5.176091259055681,15.0,1.5,30.0,60.0
0906.0444v1.pdf,3,Ba(FeAs)2,15 K,5.0,15.0,2.0,30.0,60.0
0906.0444v1.pdf,3,Ba(FeAs)2,15 K,4.903089986991944,15.0,2.5,30.0,60.0
0906.0444v1.pdf,3,Ba(FeAs)2,15 K,4.778151250383644,15.0,3.0,30.0,60.0
0906.0444v1.pdf,3,Ba(FeAs)2,15 K,4.698970004336019,15.0,3.5,30.0,60.0
0906.0444v1.pdf,3,Ba(FeAs)2,15 K,4.6020599913279625,15.0,4.0,30.0,60.0
0906.0444v1.pdf,3,Ba(FeAs)2,15 K,4.477121254719663,15.0,4.5,30.0,60.0
0906.0444v1.pdf,3,Ba(FeAs)2,15 K,4.301029995663981,15.0,5.0,30.0,60.0
0906.0444v1.pdf,3,Ba(FeAs)2,17.5 K,5.6020599913279625,17.5,0.0,30.0,60.0
0906.0444v1.pdf,3,Ba(FeAs)2,17.5 K,5.301029995663981,17.5,0.5,30.0,60.0
0906.0444v1.pdf,3,Ba(FeAs)2,17.5 K,5.176091259055681,17.5,1.0,30.0,60.0
0906.0444v1.pdf,3,Ba(FeAs)2,17.5 K,5.0,17.5,1.5,30.0,60.0
0906.0444v1.pdf,3,Ba(FeAs)2,17.5 K,4.903089986991944,17.5,2.0,30.0,60.0
0906.0444v1.pdf,3,Ba(FeAs)2,17.5 K,4.778151250383644,17.5,2.5,30.0,60.0
0906.0444v1.pdf,3,Ba(FeAs)2,17.5 K,4.698970004336019,17.5,3.0,30.0,60.0
0906.0444v1.pdf,3,Ba(FeAs)2,17.5 K,4.6020599913279625,17.5,3.5,30.0,60.0
0906.0444v1.pdf,3,Ba(FeAs)2,17.5 K,4.477121254719663,17.5,4.0,30.0,60.0
0906.0444v1.pdf,3,Ba(FeAs)2,17.5 K,4.301029995663981,17.5,4.5,30.0,60.0
0906.0444v1.pdf,3,Ba(FeAs)2,17.5 K,4.0,17.5,5.0,30.0,60.0
0906.0444v1.pdf,3,Ba(FeAs)2,20 K,5.477121254719663,20.0,0.0,30.0,60.0
0906.0444v1.pdf,3,Ba(FeAs)2,20 K,5.176091259055681,20.0,0.5,30.0,60.0
0906.0444v1.pdf,3,Ba(FeAs)2,20 K,5.0,20.0,1.0,30.0,60.0
0906.0444v1.pdf,3,Ba(FeAs)2,20 K,4.903089986991944,20.0,1.5,30.0,60.0
0906.0444v1.pdf,3,Ba(FeAs)2,20 K,4.778151250383644,20.0,2.0,30.0,60.0
0906.0444v1.pdf,3,Ba(FeAs)2,20 K,4.698970004336019,20.0,2.5,30.0,60.0
0906.0444v1.pdf,3,Ba(FeAs)2,20 K,4.6020599913279625,20.0,3.0,30.0,60.0
0906.0444v1.pdf,3,Ba(FeAs)2,20 K,4.477121254719663,20.0,3.5,30.0,60.0
0906.0444v1.pdf,3,Ba(FeAs)2,20 K,4.301029995663981,20.0,4.0,30.0,60.0
0906.0444v1.pdf,3,Ba(FeAs)2,20 K,4.0,20.0,4.5,30.0,60.0
