Repository: prachetpoddar/HT10016-critical-current-prediction

# Substructure-conditional critical current density prediction

Data and analysis code for manuscript HT10016, submitted to *PRX Intelligence*.

Poddar, Chowdhury and Hossain, *Substructure-Conditional Critical Current Density
Prediction from Heterogeneous Superconductor Literature*.

Every count, ratio, figure and validation result in the manuscript and the
Supplemental Material is produced by the code here from the tables here. Where
the paper applies a screen at the reporting layer rather than inside the
dispatch routine, that screen is written out in `audit/`, so no printed number
depends on a step that exists only in the prose.

File: data/functional_form_input.csv (part 9 of 12)
0003253v2.pdf,2,KBa2Bi2O7,T = 25 K,4.3979400086720375,25.0,7.0,31.0,25.0
0003253v2.pdf,2,KBa2Bi2O7,T = 25 K,4.301029995663981,25.0,8.0,31.0,25.0
0003253v2.pdf,2,KBa2Bi2O7,T = 25 K,4.176091259055681,25.0,9.0,31.0,25.0
0003253v2.pdf,2,KBa2Bi2O7,T = 25 K,4.0,25.0,10.0,31.0,25.0
0103521v1.pdf,2,MgB2,6K,5.477121254719663,6.0,0.5,39.0,16.0
0103521v1.pdf,2,MgB2,6K,5.3979400086720375,6.0,1.0,39.0,16.0
0103521v1.pdf,2,MgB2,6K,5.301029995663981,6.0,2.0,39.0,16.0
0103521v1.pdf,2,MgB2,6K,5.176091259055681,6.0,3.0,39.0,16.0
0103521v1.pdf,2,MgB2,6K,5.079181246047625,6.0,4.0,39.0,16.0
0103521v1.pdf,2,MgB2,6K,5.0,6.0,5.0,39.0,16.0
0103521v1.pdf,2,MgB2,6K,4.903089986991944,6.0,6.0,39.0,16.0
0103521v1.pdf,2,MgB2,6K,4.845098040014257,6.0,7.0,39.0,16.0
0103521v1.pdf,2,MgB2,6K,4.778151250383644,6.0,8.0,39.0,16.0
0103521v1.pdf,2,MgB2,6K,4.698970004336019,6.0,9.0,39.0,16.0
0103521v1.pdf,2,MgB2,6K,4.6020599913279625,6.0,10.0,39.0,16.0
0103521v1.pdf,2,MgB2,10K,5.778151250383644,10.0,0.01,39.0,16.0
0103521v1.pdf,2,MgB2,10K,5.698970004336019,10.0,0.02,39.0,16.0
0103521v1.pdf,2,MgB2,10K,5.6020599913279625,10.0,0.05,39.0,16.0
0103521v1.pdf,2,MgB2,10K,5.544068044350276,10.0,0.1,39.0,16.0
0103521v1.pdf,2,MgB2,10K,5.477121254719663,10.0,0.2,39.0,16.0
0103521v1.pdf,2,MgB2,10K,5.3979400086720375,10.0,0.5,39.0,16.0
0103521v1.pdf,2,MgB2,10K,5.301029995663981,10.0,1.0,39.0,16.0
0103521v1.pdf,2,MgB2,10K,5.176091259055681,10.0,2.0,39.0,16.0
0103521v1.pdf,2,MgB2,10K,5.079181246047625,10.0,3.0,39.0,16.0
0103521v1.pdf,2,MgB2,10K,5.0,10.0,4.0,39.0,16.0
0103521v1.pdf,2,MgB2,10K,4.903089986991944,10.0,5.0,39.0,16.0
0103521v1.pdf,2,MgB2,10K,4.845098040014257,10.0,6.0,39.0,16.0
0103521v1.pdf,2,MgB2,10K,4.778151250383644,10.0,7.0,39.0,16.0
0103521v1.pdf,2,MgB2,10K,4.698970004336019,10.0,8.0,39.0,16.0
0103521v1.pdf,2,MgB2,10K,4.6020599913279625,10.0,9.0,39.0,16.0
0103521v1.pdf,2,MgB2,10K,4.477121254719663,10.0,10.0,39.0,16.0
0103521v1.pdf,2,MgB2,14K,5.698970004336019,14.0,0.01,39.0,16.0
0103521v1.pdf,2,MgB2,14K,5.6020599913279625,14.0,0.02,39.0,16.0
0103521v1.pdf,2,MgB2,14K,5.544068044350276,14.0,0.05,39.0,16.0
0103521v1.pdf,2,MgB2,14K,5.477121254719663,14.0,0.1,39.0,16.0
0103521v1.pdf,2,MgB2,14K,5.3979400086720375,14.0,0.2,39.0,16.0
0103521v1.pdf,2,MgB2,14K,5.301029995663981,14.0,0.5,39.0,16.0
0103521v1.pdf,2,MgB2,14K,5.176091259055681,14.0,1.0,39.0,16.0
0103521v1.pdf,2,MgB2,14K,5.079181246047625,14.0,2.0,39.0,16.0
0103521v1.pdf,2,MgB2,14K,5.0,14.0,3.0,39.0,16.0
0103521v1.pdf,2,MgB2,14K,4.903089986991944,14.0,4.0,39.0,16.0
0103521v1.pdf,2,MgB2,14K,4.845098040014257,14.0,5.0,39.0,16.0
0103521v1.pdf,2,MgB2,14K,4.778151250383644,14.0,6.0,39.0,16.0
0103521v1.pdf,2,MgB2,14K,4.698970004336019,14.0,7.0,39.0,16.0
0103521v1.pdf,2,MgB2,14K,4.6020599913279625,14.0,8.0,39.0,16.0
0103521v1.pdf,2,MgB2,14K,4.477121254719663,14.0,9.0,39.0,16.0
0103521v1.pdf,2,MgB2,14K,4.301029995663981,14.0,10.0,39.0,16.0
0103521v1.pdf,2,MgB2,18K,5.6020599913279625,18.0,0.01,39.0,16.0
0103521v1.pdf,2,MgB2,18K,5.544068044350276,18.0,0.02,39.0,16.0
0103521v1.pdf,2,MgB2,18K,5.477121254719663,18.0,0.05,39.0,16.0
0103521v1.pdf,2,MgB2,18K,5.3979400086720375,18.0,0.1,39.0,16.0
0103521v1.pdf,2,MgB2,18K,5.301029995663981,18.0,0.2,39.0,16.0
0103521v1.pdf,2,MgB2,18K,5.176091259055681,18.0,0.5,39.0,16.0
0103521v1.pdf,2,MgB2,18K,5.079181246047625,18.0,1.0,39.0,16.0
0103521v1.pdf,2,MgB2,18K,5.0,18.0,2.0,39.0,16.0
0103521v1.pdf,2,MgB2,18K,4.903089986991944,18.0,3.0,39.0,16.0
0103521v1.pdf,2,MgB2,18K,4.845098040014257,18.0,4.0,39.0,16.0
0103521v1.pdf,2,MgB2,18K,4.778151250383644,18.0,5.0,39.0,16.0
0103521v1.pdf,2,MgB2,18K,4.698970004336019,18.0,6.0,39.0,16.0
0103521v1.pdf,2,MgB2,18K,4.6020599913279625,18.0,7.0,39.0,16.0
0103521v1.pdf,2,MgB2,18K,4.477121254719663,18.0,8.0,39.0,16.0
0103521v1.pdf,2,MgB2,18K,4.301029995663981,18.0,9.0,39.0,16.0
0103521v1.pdf,2,MgB2,18K,4.0,18.0,10.0,39.0,16.0
0105215v1.pdf,10,MgB2,6 K,7.0,6.0,0.001,39.0,16.0
0105215v1.pdf,10,MgB2,6 K,6.954242509439325,6.0,0.002,39.0,16.0
0105215v1.pdf,10,MgB2,6 K,6.903089986991944,6.0,0.005,39.0,16.0
0105215v1.pdf,10,MgB2,6 K,6.845098040014257,6.0,0.01,39.0,16.0
0105215v1.pdf,10,MgB2,6 K,6.778151250383644,6.0,0.02,39.0,16.0
0105215v1.pdf,10,MgB2,6 K,6.698970004336019,6.0,0.05,39.0,16.0
0105215v1.pdf,10,MgB2,6 K,6.6020599913279625,6.0,0.1,39.0,16.0
0105215v1.pdf,10,MgB2,6 K,6.477121254719663,6.0,0.2,39.0,16.0
0105215v1.pdf,10,MgB2,6 K,6.301029995663981,6.0,0.5,39.0,16.0
0105215v1.pdf,10,MgB2,6 K,6.176091259055681,6.0,1.0,39.0,16.0
0105215v1.pdf,10,MgB2,6 K,6.079181246047625,6.0,2.0,39.0,16.0
0105215v1.pdf,10,MgB2,6 K,6.041392685158225,6.0,5.0,39.0,16.0
0105215v1.pdf,10,MgB2,6 K,6.0,6.0,10.0,39.0,16.0
0105215v1.pdf,10,MgB2,14 K,6.954242509439325,14.0,0.001,39.0,16.0
0105215v1.pdf,10,MgB2,14 K,6.903089986991944,14.0,0.002,39.0,16.0
0105215v1.pdf,10,MgB2,14 K,6.845098040014257,14.0,0.005,39.0,16.0
0105215v1.pdf,10,MgB2,14 K,6.778151250383644,14.0,0.01,39.0,16.0
0105215v1.pdf,10,MgB2,14 K,6.698970004336019,14.0,0.02,39.0,16.0
0105215v1.pdf,10,MgB2,14 K,6.6020599913279625,14.0,0.05,39.0,16.0
0105215v1.pdf,10,MgB2,14 K,6.544068044350276,14.0,0.1,39.0,16.0
0105215v1.pdf,10,MgB2,14 K,6.477121254719663,14.0,0.2,39.0,16.0
0105215v1.pdf,10,MgB2,14 K,6.3979400086720375,14.0,0.5,39.0,16.0
0105215v1.pdf,10,MgB2,14 K,6.301029995663981,14.0,1.0,39.0,16.0
0105215v1.pdf,10,MgB2,14 K,6.176091259055681,14.0,2.0,39.0,16.0
0105215v1.pdf,10,MgB2,14 K,6.079181246047625,14.0,5.0,39.0,16.0
0105215v1.pdf,10,MgB2,14 K,6.041392685158225,14.0,10.0,39.0,16.0
0105215v1.pdf,10,MgB2,22 K,6.903089986991944,22.0,0.001,39.0,16.0
0105215v1.pdf,10,MgB2,22 K,6.845098040014257,22.0,0.002,39.0,16.0
0105215v1.pdf,10,MgB2,22 K,6.778151250383644,22.0,0.005,39.0,16.0
0105215v1.pdf,10,MgB2,22 K,6.698970004336019,22.0,0.01,39.0,16.0
0105215v1.pdf,10,MgB2,22 K,6.6020599913279625,22.0,0.02,39.0,16.0
0105215v1.pdf,10,MgB2,22 K,6.544068044350276,22.0,0.05,39.0,16.0
0105215v1.pdf,10,MgB2,22 K,6.477121254719663,22.0,0.1,39.0,16.0
0105215v1.pdf,10,MgB2,22 K,6.3979400086720375,22.0,0.2,39.0,16.0
0105215v1.pdf,10,MgB2,22 K,6.301029995663981,22.0,0.5,39.0,16.0
0105215v1.pdf,10,MgB2,22 K,6.176091259055681,22.0,1.0,39.0,16.0
0105215v1.pdf,10,MgB2,22 K,6.079181246047625,22.0,2.0,39.0,16.0
0105215v1.pdf,10,MgB2,22 K,6.041392685158225,22.0,5.0,39.0,16.0
0105215v1.pdf,10,MgB2,22 K,6.0,22.0,10.0,39.0,16.0
0105215v1.pdf,10,MgB2,30 K,6.845098040014257,30.0,0.001,39.0,16.0
0105215v1.pdf,10,MgB2,30 K,6.778151250383644,30.0,0.002,39.0,16.0
0105215v1.pdf,10,MgB2,30 K,6.698970004336019,30.0,0.005,39.0,16.0
0105215v1.pdf,10,MgB2,30 K,6.6020599913279625,30.0,0.01,39.0,16.0
0105215v1.pdf,10,MgB2,30 K,6.544068044350276,30.0,0.02,39.0,16.0
0105215v1.pdf,10,MgB2,30 K,6.477121254719663,30.0,0.05,39.0,16.0
0105215v1.pdf,10,MgB2,30 K,6.3979400086720375,30.0,0.1,39.0,16.0
0105215v1.pdf,10,MgB2,30 K,6.301029995663981,30.0,0.2,39.0,16.0
0105215v1.pdf,10,MgB2,30 K,6.176091259055681,30.0,0.5,39.0,16.0
0105215v1.pdf,10,MgB2,30 K,6.079181246047625,30.0,1.0,39.0,16.0
0105215v1.pdf,10,MgB2,30 K,6.041392685158225,30.0,2.0,39.0,16.0
0105215v1.pdf,10,MgB2,30 K,6.021189299069938,30.0,5.0,39.0,16.0
0105215v1.pdf,10,MgB2,30 K,6.0,30.0,10.0,39.0,16.0
0105215v1.pdf,10,MgB2,35 K,6.778151250383644,35.0,0.001,39.0,16.0
0105215v1.pdf,10,MgB2,35 K,6.698970004336019,35.0,0.002,39.0,16.0
0105215v1.pdf,10,MgB2,35 K,6.6020599913279625,35.0,0.005,39.0,16.0
0105215v1.pdf,10,MgB2,35 K,6.544068044350276,35.0,0.01,39.0,16.0
0105215v1.pdf,10,MgB2,35 K,6.477121254719663,35.0,0.02,39.0,16.0
0105215v1.pdf,10,MgB2,35 K,6.3979400086720375,35.0,0.05,39.0,16.0
0105215v1.pdf,10,MgB2,35 K,6.301029995663981,35.0,0.1,39.0,16.0
0105215v1.pdf,10,MgB2,35 K,6.176091259055681,35.0,0.2,39.0,16.0
0105215v1.pdf,10,MgB2,35 K,6.079181246047625,35.0,0.5,39.0,16.0
0105215v1.pdf,10,MgB2,35 K,6.041392685158225,35.0,1.0,39.0,16.0
0105215v1.pdf,10,MgB2,35 K,6.021189299069938,35.0,2.0,39.0,16.0
0105215v1.pdf,10,MgB2,35 K,6.008600171761918,35.0,5.0,39.0,16.0
0105215v1.pdf,10,MgB2,35 K,6.0,35.0,10.0,39.0,16.0
0108172v1.pdf,13,MgB2,14K,6.0,14.0,0.1,39.0,16.0
0108172v1.pdf,13,MgB2,14K,5.954242509439325,14.0,0.2,39.0,16.0
0108172v1.pdf,13,MgB2,14K,5.903089986991944,14.0,0.3,39.0,16.0
0108172v1.pdf,13,MgB2,14K,5.845098040014257,14.0,0.4,39.0,16.0
0108172v1.pdf,13,MgB2,14K,5.778151250383644,14.0,0.5,39.0,16.0
0108172v1.pdf,13,MgB2,14K,5.698970004336019,14.0,0.6,39.0,16.0
0108172v1.pdf,13,MgB2,14K,5.6020599913279625,14.0,0.7,39.0,16.0
0108172v1.pdf,13,MgB2,14K,5.477121254719663,14.0,0.8,39.0,16.0
0108172v1.pdf,13,MgB2,14K,5.301029995663981,14.0,0.9,39.0,16.0
0108172v1.pdf,13,MgB2,14K,5.0,14.0,1.0,39.0,16.0
0108172v1.pdf,13,MgB2,14K,4.698970004336019,14.0,2.0,39.0,16.0
0108172v1.pdf,13,MgB2,14K,4.477121254719663,14.0,3.0,39.0,16.0
0108172v1.pdf,13,MgB2,14K,4.301029995663981,14.0,4.0,39.0,16.0
0108172v1.pdf,13,MgB2,14K,4.0,14.0,5.0,39.0,16.0
0108172v1.pdf,13,MgB2,14K,3.6989700043360174,14.0,6.0,39.0,16.0
0108172v1.pdf,13,MgB2,14K,3.4771212547196626,14.0,7.0,39.0,16.0
0108172v1.pdf,13,MgB2,14K,3.3010299956639813,14.0,8.0,39.0,16.0
0108172v1.pdf,13,MgB2,14K,3.0,14.0,9.0,39.0,16.0
0108172v1.pdf,13,MgB2,14K,2.6989700043360187,14.0,10.0,39.0,16.0
0108172v1.pdf,13,MgB2,24K,5.903089986991944,24.0,0.1,39.0,16.0
0108172v1.pdf,13,MgB2,24K,5.845098040014257,24.0,0.2,39.0,16.0
0108172v1.pdf,13,MgB2,24K,5.778151250383644,24.0,0.3,39.0,16.0
0108172v1.pdf,13,MgB2,24K,5.698970004336019,24.0,0.4,39.0,16.0
0108172v1.pdf,13,MgB2,24K,5.6020599913279625,24.0,0.5,39.0,16.0
0108172v1.pdf,13,MgB2,24K,5.477121254719663,24.0,0.6,39.0,16.0
0108172v1.pdf,13,MgB2,24K,5.301029995663981,24.0,0.7,39.0,16.0
0108172v1.pdf,13,MgB2,24K,5.0,24.0,0.8,39.0,16.0
0108172v1.pdf,13,MgB2,24K,4.903089986991944,24.0,0.9,39.0,16.0
0108172v1.pdf,13,MgB2,24K,4.778151250383644,24.0,1.0,39.0,16.0
0108172v1.pdf,13,MgB2,24K,4.6020599913279625,24.0,2.0,39.0,16.0
0108172v1.pdf,13,MgB2,24K,4.301029995663981,24.0,3.0,39.0,16.0
0108172v1.pdf,13,MgB2,24K,4.0,24.0,4.0,39.0,16.0
0108172v1.pdf,13,MgB2,24K,3.6989700043360174,24.0,5.0,39.0,16.0
0108172v1.pdf,13,MgB2,24K,3.4771212547196626,24.0,6.0,39.0,16.0
0108172v1.pdf,13,MgB2,24K,3.3010299956639813,24.0,7.0,39.0,16.0
0108172v1.pdf,13,MgB2,24K,3.0,24.0,8.0,39.0,16.0
0108172v1.pdf,13,MgB2,24K,2.903089986991944,24.0,9.0,39.0,16.0
0108172v1.pdf,13,MgB2,24K,2.6989700043360187,24.0,10.0,39.0,16.0
0108172v1.pdf,13,MgB2,28K,5.778151250383644,28.0,0.1,39.0,16.0
0108172v1.pdf,13,MgB2,28K,5.698970004336019,28.0,0.2,39.0,16.0
0108172v1.pdf,13,MgB2,28K,5.6020599913279625,28.0,0.3,39.0,16.0
0108172v1.pdf,13,MgB2,28K,5.477121254719663,28.0,0.4,39.0,16.0
0108172v1.pdf,13,MgB2,28K,5.301029995663981,28.0,0.5,39.0,16.0
0108172v1.pdf,13,MgB2,28K,5.0,28.0,0.6,39.0,16.0
0108172v1.pdf,13,MgB2,28K,4.903089986991944,28.0,0.7,39.0,16.0
0108172v1.pdf,13,MgB2,28K,4.778151250383644,28.0,0.8,39.0,16.0
0108172v1.pdf,13,MgB2,28K,4.6020599913279625,28.0,0.9,39.0,16.0
0108172v1.pdf,13,MgB2,28K,4.477121254719663,28.0,1.0,39.0,16.0
0108172v1.pdf,13,MgB2,28K,4.301029995663981,28.0,2.0,39.0,16.0
0108172v1.pdf,13,MgB2,28K,4.0,28.0,3.0,39.0,16.0
0108172v1.pdf,13,MgB2,28K,3.6989700043360174,28.0,4.0,39.0,16.0
0108172v1.pdf,13,MgB2,28K,3.4771212547196626,28.0,5.0,39.0,16.0
0108172v1.pdf,13,MgB2,28K,3.3010299956639813,28.0,6.0,39.0,16.0
0108172v1.pdf,13,MgB2,28K,3.0,28.0,7.0,39.0,16.0
0108172v1.pdf,13,MgB2,28K,2.903089986991944,28.0,8.0,39.0,16.0
0108172v1.pdf,13,MgB2,28K,2.7781512503836434,28.0,9.0,39.0,16.0
0108172v1.pdf,13,MgB2,28K,2.6989700043360187,28.0,10.0,39.0,16.0
0108172v1.pdf,13,MgB2,32K,5.6020599913279625,32.0,0.1,39.0,16.0
0108172v1.pdf,13,MgB2,32K,5.477121254719663,32.0,0.2,39.0,16.0
0108172v1.pdf,13,MgB2,32K,5.301029995663981,32.0,0.3,39.0,16.0
0108172v1.pdf,13,MgB2,32K,5.0,32.0,0.4,39.0,16.0
0108172v1.pdf,13,MgB2,32K,4.903089986991944,32.0,0.5,39.0,16.0
0108172v1.pdf,13,MgB2,32K,4.778151250383644,32.0,0.6,39.0,16.0
0108172v1.pdf,13,MgB2,32K,4.6020599913279625,32.0,0.7,39.0,16.0
0108172v1.pdf,13,MgB2,32K,4.477121254719663,32.0,0.8,39.0,16.0
0108172v1.pdf,13,MgB2,32K,4.301029995663981,32.0,0.9,39.0,16.0
0108172v1.pdf,13,MgB2,32K,4.0,32.0,1.0,39.0,16.0
0108172v1.pdf,13,MgB2,32K,3.6989700043360174,32.0,2.0,39.0,16.0
0108172v1.pdf,13,MgB2,32K,3.4771212547196626,32.0,3.0,39.0,16.0
0108172v1.pdf,13,MgB2,32K,3.3010299956639813,32.0,4.0,39.0,16.0
0108172v1.pdf,13,MgB2,32K,3.0,32.0,5.0,39.0,16.0
0108172v1.pdf,13,MgB2,32K,2.903089986991944,32.0,6.0,39.0,16.0
0108172v1.pdf,13,MgB2,32K,2.7781512503836434,32.0,7.0,39.0,16.0
0108172v1.pdf,13,MgB2,32K,2.6989700043360187,32.0,8.0,39.0,16.0
0108172v1.pdf,13,MgB2,32K,2.6020599913279625,32.0,9.0,39.0,16.0
0108172v1.pdf,13,MgB2,32K,2.4771212547196626,32.0,10.0,39.0,16.0
0108172v1.pdf,13,MgB2,34K,5.477121254719663,34.0,0.1,39.0,16.0
0108172v1.pdf,13,MgB2,34K,5.301029995663981,34.0,0.2,39.0,16.0
0108172v1.pdf,13,MgB2,34K,5.0,34.0,0.3,39.0,16.0
0108172v1.pdf,13,MgB2,34K,4.903089986991944,34.0,0.4,39.0,16.0
0108172v1.pdf,13,MgB2,34K,4.778151250383644,34.0,0.5,39.0,16.0
0108172v1.pdf,13,MgB2,34K,4.6020599913279625,34.0,0.6,39.0,16.0
0108172v1.pdf,13,MgB2,34K,4.477121254719663,34.0,0.7,39.0,16.0
0108172v1.pdf,13,MgB2,34K,4.301029995663981,34.0,0.8,39.0,16.0
0108172v1.pdf,13,MgB2,34K,4.0,34.0,0.9,39.0,16.0
0108172v1.pdf,13,MgB2,34K,3.903089986991944,34.0,1.0,39.0,16.0
0108172v1.pdf,13,MgB2,34K,3.7781512503836434,34.0,2.0,39.0,16.0
0108172v1.pdf,13,MgB2,34K,3.6020599913279625,34.0,3.0,39.0,16.0
0108172v1.pdf,13,MgB2,34K,3.4771212547196626,34.0,4.0,39.0,16.0
0108172v1.pdf,13,MgB2,34K,3.3010299956639813,34.0,5.0,39.0,16.0
0108172v1.pdf,13,MgB2,34K,3.0,34.0,6.0,39.0,16.0
0108172v1.pdf,13,MgB2,34K,2.903089986991944,34.0,7.0,39.0,16.0
0108172v1.pdf,13,MgB2,34K,2.7781512503836434,34.0,8.0,39.0,16.0
0108172v1.pdf,13,MgB2,34K,2.6989700043360187,34.0,9.0,39.0,16.0
0108172v1.pdf,13,MgB2,34K,2.6020599913279625,34.0,10.0,39.0,16.0
0108172v1.pdf,13,MgB2,36K,5.301029995663981,36.0,0.1,39.0,16.0
0108172v1.pdf,13,MgB2,36K,5.0,36.0,0.2,39.0,16.0
0108172v1.pdf,13,MgB2,36K,4.903089986991944,36.0,0.3,39.0,16.0
0108172v1.pdf,13,MgB2,36K,4.778151250383644,36.0,0.4,39.0,16.0
0108172v1.pdf,13,MgB2,36K,4.6020599913279625,36.0,0.5,39.0,16.0
0108172v1.pdf,13,MgB2,36K,4.477121254719663,36.0,0.6,39.0,16.0
0108172v1.pdf,13,MgB2,36K,4.301029995663981,36.0,0.7,39.0,16.0
0108172v1.pdf,13,MgB2,36K,4.0,36.0,0.8,39.0,16.0
0108172v1.pdf,13,MgB2,36K,3.903089986991944,36.0,0.9,39.0,16.0
0108172v1.pdf,13,MgB2,36K,3.7781512503836434,36.0,1.0,39.0,16.0
0108172v1.pdf,13,MgB2,36K,3.6020599913279625,36.0,2.0,39.0,16.0
0108172v1.pdf,13,MgB2,36K,3.4771212547196626,36.0,3.0,39.0,16.0
0108172v1.pdf,13,MgB2,36K,3.3010299956639813,36.0,4.0,39.0,16.0
0108172v1.pdf,13,MgB2,36K,3.0,36.0,5.0,39.0,16.0
0108172v1.pdf,13,MgB2,36K,2.903089986991944,36.0,6.0,39.0,16.0
0108172v1.pdf,13,MgB2,36K,2.7781512503836434,36.0,7.0,39.0,16.0
0108172v1.pdf,13,MgB2,36K,2.6989700043360187,36.0,8.0,39.0,16.0
0108172v1.pdf,13,MgB2,36K,2.6020599913279625,36.0,9.0,39.0,16.0
0108172v1.pdf,13,MgB2,36K,2.4771212547196626,36.0,10.0,39.0,16.0
0302202v1.pdf,14,MgB2,10 K,6.0,10.0,0.0,39.0,16.0
0302202v1.pdf,14,MgB2,10 K,5.903089986991944,10.0,0.5,39.0,16.0
0302202v1.pdf,14,MgB2,10 K,5.778151250383644,10.0,1.0,39.0,16.0
0302202v1.pdf,14,MgB2,10 K,5.6020599913279625,10.0,1.5,39.0,16.0
0302202v1.pdf,14,MgB2,10 K,5.477121254719663,10.0,2.0,39.0,16.0
0302202v1.pdf,14,MgB2,10 K,5.301029995663981,10.0,2.5,39.0,16.0
0302202v1.pdf,14,MgB2,10 K,5.176091259055681,10.0,3.0,39.0,16.0
0302202v1.pdf,14,MgB2,10 K,5.0,10.0,3.5,39.0,16.0
0302202v1.pdf,14,MgB2,10 K,4.903089986991944,10.0,4.0,39.0,16.0
0302202v1.pdf,14,MgB2,10 K,4.778151250383644,10.0,4.5,39.0,16.0
0302202v1.pdf,14,MgB2,10 K,4.6020599913279625,10.0,5.0,39.0,16.0
0302202v1.pdf,14,MgB2,10 K,4.477121254719663,10.0,5.5,39.0,16.0
0302202v1.pdf,14,MgB2,10 K,4.301029995663981,10.0,6.0,39.0,16.0
0302202v1.pdf,14,MgB2,10 K,4.176091259055681,10.0,6.5,39.0,16.0
0302202v1.pdf,14,MgB2,10 K,4.0,10.0,7.0,39.0,16.0
0302202v1.pdf,14,MgB2,10 K,3.903089986991944,10.0,7.5,39.0,16.0
0302202v1.pdf,14,MgB2,10 K,3.7781512503836434,10.0,8.0,39.0,16.0
0302202v1.pdf,14,MgB2,20 K,5.903089986991944,20.0,0.0,39.0,16.0
0302202v1.pdf,14,MgB2,20 K,5.778151250383644,20.0,0.5,39.0,16.0
0302202v1.pdf,14,MgB2,20 K,5.698970004336019,20.0,1.0,39.0,16.0
0302202v1.pdf,14,MgB2,20 K,5.477121254719663,20.0,1.5,39.0,16.0
0302202v1.pdf,14,MgB2,20 K,5.301029995663981,20.0,2.0,39.0,16.0
0302202v1.pdf,14,MgB2,20 K,5.176091259055681,20.0,2.5,39.0,16.0
0302202v1.pdf,14,MgB2,20 K,5.0,20.0,3.0,39.0,16.0
0302202v1.pdf,14,MgB2,20 K,4.903089986991944,20.0,3.5,39.0,16.0
0302202v1.pdf,14,MgB2,20 K,4.778151250383644,20.0,4.0,39.0,16.0
0302202v1.pdf,14,MgB2,20 K,4.6020599913279625,20.0,4.5,39.0,16.0
0302202v1.pdf,14,MgB2,20 K,4.477121254719663,20.0,5.0,39.0,16.0
0302202v1.pdf,14,MgB2,20 K,4.301029995663981,20.0,5.5,39.0,16.0
0302202v1.pdf,14,MgB2,20 K,4.176091259055681,20.0,6.0,39.0,16.0
0302202v1.pdf,14,MgB2,20 K,4.0,20.0,6.5,39.0,16.0
0302202v1.pdf,14,MgB2,20 K,3.903089986991944,20.0,7.0,39.0,16.0
0302202v1.pdf,14,MgB2,20 K,3.7781512503836434,20.0,7.5,39.0,16.0
0302202v1.pdf,14,MgB2,20 K,3.6020599913279625,20.0,8.0,39.0,16.0
0302202v1.pdf,14,MgB2,30 K,5.778151250383644,30.0,0.0,39.0,16.0
0302202v1.pdf,14,MgB2,30 K,5.698970004336019,30.0,0.5,39.0,16.0
0302202v1.pdf,14,MgB2,30 K,5.6020599913279625,30.0,1.0,39.0,16.0
0302202v1.pdf,14,MgB2,30 K,5.477121254719663,30.0,1.5,39.0,16.0
0302202v1.pdf,14,MgB2,30 K,5.301029995663981,30.0,2.0,39.0,16.0
0302202v1.pdf,14,MgB2,30 K,5.176091259055681,30.0,2.5,39.0,16.0
0302202v1.pdf,14,MgB2,30 K,5.0,30.0,3.0,39.0,16.0
0302202v1.pdf,14,MgB2,30 K,4.903089986991944,30.0,3.5,39.0,16.0
0302202v1.pdf,14,MgB2,30 K,4.778151250383644,30.0,4.0,39.0,16.0
0302202v1.pdf,14,MgB2,30 K,4.6020599913279625,30.0,4.5,39.0,16.0
0302202v1.pdf,14,MgB2,30 K,4.477121254719663,30.0,5.0,39.0,16.0
0302202v1.pdf,14,MgB2,30 K,4.301029995663981,30.0,5.5,39.0,16.0
0302202v1.pdf,14,MgB2,30 K,4.176091259055681,30.0,6.0,39.0,16.0
0302202v1.pdf,14,MgB2,30 K,4.0,30.0,6.5,39.0,16.0
0302202v1.pdf,14,MgB2,30 K,3.903089986991944,30.0,7.0,39.0,16.0
0302202v1.pdf,14,MgB2,30 K,3.7781512503836434,30.0,7.5,39.0,16.0
0302202v1.pdf,14,MgB2,30 K,3.6020599913279625,30.0,8.0,39.0,16.0
0311425v1.pdf,3,MgB2,37 K,4.0,37.0,0.0,39.0,16.0
0311425v1.pdf,3,MgB2,37 K,3.903089986991944,37.0,0.1,39.0,16.0
0311425v1.pdf,3,MgB2,37 K,3.7781512503836434,37.0,0.2,39.0,16.0
0311425v1.pdf,3,MgB2,37 K,3.6989700043360174,37.0,0.3,39.0,16.0
0311425v1.pdf,3,MgB2,37 K,3.6020599913279625,37.0,0.4,39.0,16.0
0311425v1.pdf,3,MgB2,37 K,3.4771212547196626,37.0,0.5,39.0,16.0
0311425v1.pdf,3,MgB2,37 K,3.3010299956639813,37.0,0.6,39.0,16.0
0311425v1.pdf,3,MgB2,37 K,3.1760912590556813,37.0,0.7,39.0,16.0
0311425v1.pdf,3,MgB2,37 K,3.0,37.0,0.8,39.0,16.0
0311425v1.pdf,3,MgB2,37 K,2.903089986991944,37.0,0.9,39.0,16.0
0311425v1.pdf,3,MgB2,37 K,2.7781512503836434,37.0,1.0,39.0,16.0
0311425v1.pdf,3,MgB2,36 K,3.9542425094393248,36.0,0.0,39.0,16.0
0311425v1.pdf,3,MgB2,36 K,3.845098040014257,36.0,0.1,39.0,16.0
0311425v1.pdf,3,MgB2,36 K,3.740362689494244,36.0,0.2,39.0,16.0
0311425v1.pdf,3,MgB2,36 K,3.653212513775344,36.0,0.3,39.0,16.0
0311425v1.pdf,3,MgB2,36 K,3.544068044350276,36.0,0.4,39.0,16.0
0311425v1.pdf,3,MgB2,36 K,3.397940008672037,36.0,0.5,39.0,16.0
0311425v1.pdf,3,MgB2,36 K,3.255272505103306,36.0,0.6,39.0,16.0
0311425v1.pdf,3,MgB2,36 K,3.113943352306837,36.0,0.7,39.0,16.0
0311425v1.pdf,3,MgB2,36 K,2.9542425094393248,36.0,0.8,39.0,16.0
0311425v1.pdf,3,MgB2,36 K,2.845098040014257,36.0,0.9,39.0,16.0
0311425v1.pdf,3,MgB2,36 K,2.6989700043360187,36.0,1.0,39.0,16.0
0311425v1.pdf,3,MgB2,35 K,3.903089986991944,35.0,0.0,39.0,16.0
0311425v1.pdf,3,MgB2,35 K,3.7781512503836434,35.0,0.1,39.0,16.0
0311425v1.pdf,3,MgB2,35 K,3.653212513775344,35.0,0.2,39.0,16.0
0311425v1.pdf,3,MgB2,35 K,3.544068044350276,35.0,0.3,39.0,16.0
0311425v1.pdf,3,MgB2,35 K,3.4771212547196626,35.0,0.4,39.0,16.0
0311425v1.pdf,3,MgB2,35 K,3.3010299956639813,35.0,0.5,39.0,16.0
0311425v1.pdf,3,MgB2,35 K,3.1760912590556813,35.0,0.6,39.0,16.0
0311425v1.pdf,3,MgB2,35 K,3.041392685158225,35.0,0.7,39.0,16.0
0311425v1.pdf,3,MgB2,35 K,2.903089986991944,35.0,0.8,39.0,16.0
0311425v1.pdf,3,MgB2,35 K,2.7781512503836434,35.0,0.9,39.0,16.0
0311425v1.pdf,3,MgB2,35 K,2.6020599913279625,35.0,1.0,39.0,16.0
0311425v1.pdf,3,MgB2,34.5 K,3.845098040014257,34.5,0.0,39.0,16.0
0311425v1.pdf,3,MgB2,34.5 K,3.6989700043360174,34.5,0.1,39.0,16.0
0311425v1.pdf,3,MgB2,34.5 K,3.6020599913279625,34.5,0.2,39.0,16.0
0311425v1.pdf,3,MgB2,34.5 K,3.4771212547196626,34.5,0.3,39.0,16.0
0311425v1.pdf,3,MgB2,34.5 K,3.397940008672037,34.5,0.4,39.0,16.0
0311425v1.pdf,3,MgB2,34.5 K,3.255272505103306,34.5,0.5,39.0,16.0
0311425v1.pdf,3,MgB2,34.5 K,3.113943352306837,34.5,0.6,39.0,16.0
0311425v1.pdf,3,MgB2,34.5 K,3.0,34.5,0.7,39.0,16.0
0311425v1.pdf,3,MgB2,34.5 K,2.845098040014257,34.5,0.8,39.0,16.0
0311425v1.pdf,3,MgB2,34.5 K,2.6989700043360187,34.5,0.9,39.0,16.0
0311425v1.pdf,3,MgB2,34.5 K,2.4771212547196626,34.5,1.0,39.0,16.0
0311425v1.pdf,3,MgB2,34 K,3.7781512503836434,34.0,0.0,39.0,16.0
0311425v1.pdf,3,MgB2,34 K,3.653212513775344,34.0,0.1,39.0,16.0
0311425v1.pdf,3,MgB2,34 K,3.544068044350276,34.0,0.2,39.0,16.0
0311425v1.pdf,3,MgB2,34 K,3.4471580313422194,34.0,0.3,39.0,16.0
0311425v1.pdf,3,MgB2,34 K,3.342422680822206,34.0,0.4,39.0,16.0
0311425v1.pdf,3,MgB2,34 K,3.204119982655925,34.0,0.5,39.0,16.0
0311425v1.pdf,3,MgB2,34 K,3.0791812460476247,34.0,0.6,39.0,16.0
0311425v1.pdf,3,MgB2,34 K,2.9542425094393248,34.0,0.7,39.0,16.0
0311425v1.pdf,3,MgB2,34 K,2.7781512503836434,34.0,0.8,39.0,16.0
0311425v1.pdf,3,MgB2,34 K,2.6020599913279625,34.0,0.9,39.0,16.0
0311425v1.pdf,3,MgB2,34 K,2.3010299956639813,34.0,1.0,39.0,16.0
0311425v1.pdf,3,MgB2,33.5 K,3.6989700043360174,33.5,0.0,39.0,16.0
0311425v1.pdf,3,MgB2,33.5 K,3.6020599913279625,33.5,0.1,39.0,16.0
0311425v1.pdf,3,MgB2,33.5 K,3.4771212547196626,33.5,0.2,39.0,16.0
0311425v1.pdf,3,MgB2,33.5 K,3.397940008672037,33.5,0.3,39.0,16.0
0311425v1.pdf,3,MgB2,33.5 K,3.3010299956639813,33.5,0.4,39.0,16.0
0311425v1.pdf,3,MgB2,33.5 K,3.146128035678238,33.5,0.5,39.0,16.0
0311425v1.pdf,3,MgB2,33.5 K,3.0,33.5,0.6,39.0,16.0
0311425v1.pdf,3,MgB2,33.5 K,2.845098040014257,33.5,0.7,39.0,16.0
0311425v1.pdf,3,MgB2,33.5 K,2.6989700043360187,33.5,0.8,39.0,16.0
0311425v1.pdf,3,MgB2,33.5 K,2.4771212547196626,33.5,0.9,39.0,16.0
0311425v1.pdf,3,MgB2,33.5 K,2.0,33.5,1.0,39.0,16.0
0311425v1.pdf,3,MgB2,33 K,3.6020599913279625,33.0,0.0,39.0,16.0
0311425v1.pdf,3,MgB2,33 K,3.544068044350276,33.0,0.1,39.0,16.0
0311425v1.pdf,3,MgB2,33 K,3.4471580313422194,33.0,0.2,39.0,16.0
0311425v1.pdf,3,MgB2,33 K,3.342422680822206,33.0,0.3,39.0,16.0
0311425v1.pdf,3,MgB2,33 K,3.255272505103306,33.0,0.4,39.0,16.0
0311425v1.pdf,3,MgB2,33 K,3.0791812460476247,33.0,0.5,39.0,16.0
0311425v1.pdf,3,MgB2,33 K,2.9542425094393248,33.0,0.6,39.0,16.0
0311425v1.pdf,3,MgB2,33 K,2.7781512503836434,33.0,0.7,39.0,16.0
0311425v1.pdf,3,MgB2,33 K,2.6020599913279625,33.0,0.8,39.0,16.0
0311425v1.pdf,3,MgB2,33 K,2.3010299956639813,33.0,0.9,39.0,16.0
0311425v1.pdf,3,MgB2,33 K,2.0,33.0,1.0,39.0,16.0
0907.1744v1.pdf,3,MgB2,4.2K,5.0,4.2,0.0,39.0,16.0
0907.1744v1.pdf,3,MgB2,4.2K,4.903089986991944,4.2,0.25,39.0,16.0
0907.1744v1.pdf,3,MgB2,4.2K,4.778151250383644,4.2,0.5,39.0,16.0
0907.1744v1.pdf,3,MgB2,4.2K,4.698970004336019,4.2,0.75,39.0,16.0
0907.1744v1.pdf,3,MgB2,4.2K,4.6020599913279625,4.2,1.0,39.0,16.0
0907.1744v1.pdf,3,MgB2,4.2K,4.477121254719663,4.2,1.25,39.0,16.0
0907.1744v1.pdf,3,MgB2,4.2K,4.3979400086720375,4.2,1.5,39.0,16.0
0907.1744v1.pdf,3,MgB2,4.2K,4.301029995663981,4.2,1.75,39.0,16.0
0907.1744v1.pdf,3,MgB2,4.2K,4.176091259055681,4.2,2.0,39.0,16.0
0907.1744v1.pdf,3,MgB2,4.2K,4.079181246047625,4.2,2.25,39.0,16.0
0907.1744v1.pdf,3,MgB2,4.2K,4.0,4.2,2.5,39.0,16.0
0907.1744v1.pdf,3,MgB2,4.2K,3.903089986991944,4.2,2.75,39.0,16.0
0907.1744v1.pdf,3,MgB2,4.2K,3.7781512503836434,4.2,3.0,39.0,16.0
0907.1744v1.pdf,3,MgB2,4.2K,3.6989700043360174,4.2,3.25,39.0,16.0
0907.1744v1.pdf,3,MgB2,4.2K,3.6020599913279625,4.2,3.5,39.0,16.0
0907.1744v1.pdf,3,MgB2,4.2K,3.4771212547196626,4.2,3.75,39.0,16.0
0907.1744v1.pdf,3,MgB2,4.2K,3.397940008672037,4.2,4.0,39.0,16.0
0907.1744v1.pdf,3,MgB2,4.2K,3.3010299956639813,4.2,4.25,39.0,16.0
0907.1744v1.pdf,3,MgB2,4.2K,3.1760912590556813,4.2,4.5,39.0,16.0
0907.1744v1.pdf,3,MgB2,4.2K,3.0791812460476247,4.2,4.75,39.0,16.0
0907.1744v1.pdf,3,MgB2,4.2K,3.0,4.2,5.0,39.0,16.0
0907.4227v1.pdf,11,Sr(FeAs)2,5 K H//ab,4.0,5.0,0.0,38.0,50.0
0907.4227v1.pdf,11,Sr(FeAs)2,5 K H//ab,3.9542425094393248,5.0,0.5,38.0,50.0
0907.4227v1.pdf,11,Sr(FeAs)2,5 K H//ab,3.903089986991944,5.0,1.0,38.0,50.0
0907.4227v1.pdf,11,Sr(FeAs)2,5 K H//ab,3.845098040014257,5.0,1.5,38.0,50.0
0907.4227v1.pdf,11,Sr(FeAs)2,5 K H//ab,3.7781512503836434,5.0,2.0,38.0,50.0
0907.4227v1.pdf,11,Sr(FeAs)2,5 K H//ab,3.6989700043360174,5.0,2.5,38.0,50.0
0907.4227v1.pdf,11,Sr(FeAs)2,5 K H//ab,3.6020599913279625,5.0,3.0,38.0,50.0
0907.4227v1.pdf,11,Sr(FeAs)2,5 K H//ab,3.4771212547196626,5.0,3.5,38.0,50.0
0907.4227v1.pdf,11,Sr(FeAs)2,5 K H//ab,3.3010299956639813,5.0,4.0,38.0,50.0
0907.4227v1.pdf,11,Sr(FeAs)2,5 K H//ab,3.1760912590556813,5.0,4.5,38.0,50.0
0907.4227v1.pdf,11,Sr(FeAs)2,5 K H//ab,3.0,5.0,5.0,38.0,50.0
0907.4227v1.pdf,11,Sr(FeAs)2,5 K H//c,3.9542425094393248,5.0,0.0,38.0,50.0
0907.4227v1.pdf,11,Sr(FeAs)2,5 K H//c,3.929418925714293,5.0,0.5,38.0,50.0
0907.4227v1.pdf,11,Sr(FeAs)2,5 K H//c,3.903089986991944,5.0,1.0,38.0,50.0
0907.4227v1.pdf,11,Sr(FeAs)2,5 K H//c,3.8750612633917,5.0,1.5,38.0,50.0
0907.4227v1.pdf,11,Sr(FeAs)2,5 K H//c,3.845098040014257,5.0,2.0,38.0,50.0
0907.4227v1.pdf,11,Sr(FeAs)2,5 K H//c,3.812913356642856,5.0,2.5,38.0,50.0
0907.4227v1.pdf,11,Sr(FeAs)2,5 K H//c,3.7781512503836434,5.0,3.0,38.0,50.0
0907.4227v1.pdf,11,Sr(FeAs)2,5 K H//c,3.740362689494244,5.0,3.5,38.0,50.0
0907.4227v1.pdf,11,Sr(FeAs)2,5 K H//c,3.6989700043360174,5.0,4.0,38.0,50.0
0907.4227v1.pdf,11,Sr(FeAs)2,5 K H//c,3.653212513775344,5.0,4.5,38.0,50.0
0907.4227v1.pdf,11,Sr(FeAs)2,5 K H//c,3.6020599913279625,5.0,5.0,38.0,50.0
0907.4227v1.pdf,11,Sr(FeAs)2,10 K H//ab,3.4771212547196626,10.0,0.0,38.0,50.0
0907.4227v1.pdf,11,Sr(FeAs)2,10 K H//ab,3.4471580313422194,10.0,0.5,38.0,50.0
0907.4227v1.pdf,11,Sr(FeAs)2,10 K H//ab,3.4149733479708178,10.0,1.0,38.0,50.0
0907.4227v1.pdf,11,Sr(FeAs)2,10 K H//ab,3.380211241711606,10.0,1.5,38.0,50.0
0907.4227v1.pdf,11,Sr(FeAs)2,10 K H//ab,3.342422680822206,10.0,2.0,38.0,50.0
0907.4227v1.pdf,11,Sr(FeAs)2,10 K H//ab,3.3010299956639813,10.0,2.5,38.0,50.0
0907.4227v1.pdf,11,Sr(FeAs)2,10 K H//ab,3.255272505103306,10.0,3.0,38.0,50.0
0907.4227v1.pdf,11,Sr(FeAs)2,10 K H//ab,3.204119982655925,10.0,3.5,38.0,50.0
0907.4227v1.pdf,11,Sr(FeAs)2,10 K H//ab,3.146128035678238,10.0,4.0,38.0,50.0
0907.4227v1.pdf,11,Sr(FeAs)2,10 K H//ab,3.0791812460476247,10.0,4.5,38.0,50.0
0907.4227v1.pdf,11,Sr(FeAs)2,10 K H//ab,3.0,10.0,5.0,38.0,50.0
0907.4227v1.pdf,11,Sr(FeAs)2,10 K H//c,3.3010299956639813,10.0,0.0,38.0,50.0
0907.4227v1.pdf,11,Sr(FeAs)2,10 K H//c,3.278753600952829,10.0,0.5,38.0,50.0
0907.4227v1.pdf,11,Sr(FeAs)2,10 K H//c,3.255272505103306,10.0,1.0,38.0,50.0
0907.4227v1.pdf,11,Sr(FeAs)2,10 K H//c,3.230448921378274,10.0,1.5,38.0,50.0
0907.4227v1.pdf,11,Sr(FeAs)2,10 K H//c,3.204119982655925,10.0,2.0,38.0,50.0
0907.4227v1.pdf,11,Sr(FeAs)2,10 K H//c,3.1760912590556813,10.0,2.5,38.0,50.0
0907.4227v1.pdf,11,Sr(FeAs)2,10 K H//c,3.146128035678238,10.0,3.0,38.0,50.0
0907.4227v1.pdf,11,Sr(FeAs)2,10 K H//c,3.113943352306837,10.0,3.5,38.0,50.0
0907.4227v1.pdf,11,Sr(FeAs)2,10 K H//c,3.0791812460476247,10.0,4.0,38.0,50.0
0907.4227v1.pdf,11,Sr(FeAs)2,10 K H//c,3.041392685158225,10.0,4.5,38.0,50.0
0907.4227v1.pdf,11,Sr(FeAs)2,10 K H//c,3.0,10.0,5.0,38.0,50.0
1002.0208v2.pdf,4,Pr2FeAs2O,5 K,6.0,5.0,1e-06,50.0,70.0
1002.0208v2.pdf,4,Pr2FeAs2O,5 K,5.954242509439325,5.0,2e-06,50.0,70.0
1002.0208v2.pdf,4,Pr2FeAs2O,5 K,5.903089986991944,5.0,5e-06,50.0,70.0
1002.0208v2.pdf,4,Pr2FeAs2O,5 K,5.845098040014257,5.0,1e-05,50.0,70.0
1002.0208v2.pdf,4,Pr2FeAs2O,5 K,5.778151250383644,5.0,2e-05,50.0,70.0
1002.0208v2.pdf,4,Pr2FeAs2O,5 K,5.698970004336019,5.0,5e-05,50.0,70.0
1002.0208v2.pdf,4,Pr2FeAs2O,5 K,5.6020599913279625,5.0,0.0001,50.0,70.0
1002.0208v2.pdf,4,Pr2FeAs2O,5 K,5.477121254719663,5.0,0.0002,50.0,70.0
1002.0208v2.pdf,4,Pr2FeAs2O,5 K,5.3979400086720375,5.0,0.0003,50.0,70.0
1002.0208v2.pdf,4,Pr2FeAs2O,5 K,5.301029995663981,5.0,0.0004,50.0,70.0
1002.0208v2.pdf,4,Pr2FeAs2O,5 K,5.176091259055681,5.0,0.0005,50.0,70.0
1002.0208v2.pdf,4,Pr2FeAs2O,5 K,5.079181246047625,5.0,0.0006,50.0,70.0
1002.0208v2.pdf,4,Pr2FeAs2O,5 K,5.0,5.0,0.0008,50.0,70.0
1002.0208v2.pdf,4,Pr2FeAs2O,5 K,4.903089986991944,5.0,0.001,50.0,70.0
1002.0208v2.pdf,4,Pr2FeAs2O,5 K,4.778151250383644,5.0,0.0012,50.0,70.0
1002.0208v2.pdf,4,Pr2FeAs2O,5 K,4.698970004336019,5.0,0.0014,50.0,70.0
1002.0208v2.pdf,4,Pr2FeAs2O,5 K,4.6020599913279625,5.0,0.0016,50.0,70.0
1002.0208v2.pdf,4,Pr2FeAs2O,7 K,5.954242509439325,7.0,1e-06,50.0,70.0
1002.0208v2.pdf,4,Pr2FeAs2O,7 K,5.903089986991944,7.0,2e-06,50.0,70.0
1002.0208v2.pdf,4,Pr2FeAs2O,7 K,5.845098040014257,7.0,5e-06,50.0,70.0
1002.0208v2.pdf,4,Pr2FeAs2O,7 K,5.778151250383644,7.0,1e-05,50.0,70.0
1002.0208v2.pdf,4,Pr2FeAs2O,7 K,5.698970004336019,7.0,2e-05,50.0,70.0
1002.0208v2.pdf,4,Pr2FeAs2O,7 K,5.6020599913279625,7.0,5e-05,50.0,70.0
1002.0208v2.pdf,4,Pr2FeAs2O,7 K,5.544068044350276,7.0,0.0001,50.0,70.0
1002.0208v2.pdf,4,Pr2FeAs2O,7 K,5.477121254719663,7.0,0.0002,50.0,70.0
1002.0208v2.pdf,4,Pr2FeAs2O,7 K,5.3979400086720375,7.0,0.0003,50.0,70.0
1002.0208v2.pdf,4,Pr2FeAs2O,7 K,5.301029995663981,7.0,0.0004,50.0,70.0
1002.0208v2.pdf,4,Pr2FeAs2O,7 K,5.176091259055681,7.0,0.0005,50.0,70.0
1002.0208v2.pdf,4,Pr2FeAs2O,7 K,5.079181246047625,7.0,0.0006,50.0,70.0
1002.0208v2.pdf,4,Pr2FeAs2O,7 K,5.0,7.0,0.0008,50.0,70.0
1002.0208v2.pdf,4,Pr2FeAs2O,7 K,4.903089986991944,7.0,0.001,50.0,70.0
1002.0208v2.pdf,4,Pr2FeAs2O,7 K,4.778151250383644,7.0,0.0012,50.0,70.0
1002.0208v2.pdf,4,Pr2FeAs2O,7 K,4.698970004336019,7.0,0.0014,50.0,70.0
1002.0208v2.pdf,4,Pr2FeAs2O,7 K,4.6020599913279625,7.0,0.0016,50.0,70.0
1002.0208v2.pdf,4,Pr2FeAs2O,10 K,5.903089986991944,10.0,1e-06,50.0,70.0
1002.0208v2.pdf,4,Pr2FeAs2O,10 K,5.845098040014257,10.0,2e-06,50.0,70.0
1002.0208v2.pdf,4,Pr2FeAs2O,10 K,5.778151250383644,10.0,5e-06,50.0,70.0
1002.0208v2.pdf,4,Pr2FeAs2O,10 K,5.698970004336019,10.0,1e-05,50.0,70.0
1002.0208v2.pdf,4,Pr2FeAs2O,10 K,5.6020599913279625,10.0,2e-05,50.0,70.0
1002.0208v2.pdf,4,Pr2FeAs2O,10 K,5.544068044350276,10.0,5e-05,50.0,70.0
1002.0208v2.pdf,4,Pr2FeAs2O,10 K,5.477121254719663,10.0,0.0001,50.0,70.0
1002.0208v2.pdf,4,Pr2FeAs2O,10 K,5.3979400086720375,10.0,0.0002,50.0,70.0
1002.0208v2.pdf,4,Pr2FeAs2O,10 K,5.301029995663981,10.0,0.0003,50.0,70.0
1002.0208v2.pdf,4,Pr2FeAs2O,10 K,5.176091259055681,10.0,0.0004,50.0,70.0
1002.0208v2.pdf,4,Pr2FeAs2O,10 K,5.079181246047625,10.0,0.0005,50.0,70.0
1002.0208v2.pdf,4,Pr2FeAs2O,10 K,5.0,10.0,0.0006,50.0,70.0
1002.0208v2.pdf,4,Pr2FeAs2O,10 K,4.903089986991944,10.0,0.0008,50.0,70.0
1002.0208v2.pdf,4,Pr2FeAs2O,10 K,4.778151250383644,10.0,0.001,50.0,70.0
1002.0208v2.pdf,4,Pr2FeAs2O,10 K,4.698970004336019,10.0,0.0012,50.0,70.0
1002.0208v2.pdf,4,Pr2FeAs2O,10 K,4.6020599913279625,10.0,0.0014,50.0,70.0
1002.0208v2.pdf,4,Pr2FeAs2O,10 K,4.477121254719663,10.0,0.0016,50.0,70.0
1002.0208v2.pdf,4,Pr2FeAs2O,15 K,5.845098040014257,15.0,1e-06,50.0,70.0
1002.0208v2.pdf,4,Pr2FeAs2O,15 K,5.778151250383644,15.0,2e-06,50.0,70.0
1002.0208v2.pdf,4,Pr2FeAs2O,15 K,5.698970004336019,15.0,5e-06,50.0,70.0
1002.0208v2.pdf,4,Pr2FeAs2O,15 K,5.6020599913279625,15.0,1e-05,50.0,70.0
1002.0208v2.pdf,4,Pr2FeAs2O,15 K,5.544068044350276,15.0,2e-05,50.0,70.0
1002.0208v2.pdf,4,Pr2FeAs2O,15 K,5.477121254719663,15.0,5e-05,50.0,70.0
1002.0208v2.pdf,4,Pr2FeAs2O,15 K,5.3979400086720375,15.0,0.0001,50.0,70.0
1002.0208v2.pdf,4,Pr2FeAs2O,15 K,5.301029995663981,15.0,0.0002,50.0,70.0
1002.0208v2.pdf,4,Pr2FeAs2O,15 K,5.176091259055681,15.0,0.0003,50.0,70.0
1002.0208v2.pdf,4,Pr2FeAs2O,15 K,5.079181246047625,15.0,0.0004,50.0,70.0
1002.0208v2.pdf,4,Pr2FeAs2O,15 K,5.0,15.0,0.0005,50.0,70.0
1002.0208v2.pdf,4,Pr2FeAs2O,15 K,4.903089986991944,15.0,0.0006,50.0,70.0
1002.0208v2.pdf,4,Pr2FeAs2O,15 K,4.778151250383644,15.0,0.0008,50.0,70.0
1002.0208v2.pdf,4,Pr2FeAs2O,15 K,4.698970004336019,15.0,0.001,50.0,70.0
1002.0208v2.pdf,4,Pr2FeAs2O,15 K,4.6020599913279625,15.0,0.0012,50.0,70.0
1002.0208v2.pdf,4,Pr2FeAs2O,15 K,4.477121254719663,15.0,0.0014,50.0,70.0
1002.0208v2.pdf,4,Pr2FeAs2O,15 K,4.301029995663981,15.0,0.0016,50.0,70.0
1002.0208v2.pdf,4,Pr2FeAs2O,20 K,5.778151250383644,20.0,1e-06,50.0,70.0
1002.0208v2.pdf,4,Pr2FeAs2O,20 K,5.698970004336019,20.0,2e-06,50.0,70.0
1002.0208v2.pdf,4,Pr2FeAs2O,20 K,5.6020599913279625,20.0,5e-06,50.0,70.0
1002.0208v2.pdf,4,Pr2FeAs2O,20 K,5.544068044350276,20.0,1e-05,50.0,70.0
1002.0208v2.pdf,4,Pr2FeAs2O,20 K,5.477121254719663,20.0,2e-05,50.0,70.0
1002.0208v2.pdf,4,Pr2FeAs2O,20 K,5.3979400086720375,20.0,5e-05,50.0,70.0
1002.0208v2.pdf,4,Pr2FeAs2O,20 K,5.301029995663981,20.0,0.0001,50.0,70.0
1002.0208v2.pdf,4,Pr2FeAs2O,20 K,5.176091259055681,20.0,0.0002,50.0,70.0
1002.0208v2.pdf,4,Pr2FeAs2O,20 K,5.079181246047625,20.0,0.0003,50.0,70.0
1002.0208v2.pdf,4,Pr2FeAs2O,20 K,5.0,20.0,0.0004,50.0,70.0
1002.0208v2.pdf,4,Pr2FeAs2O,20 K,4.903089986991944,20.0,0.0005,50.0,70.0
1002.0208v2.pdf,4,Pr2FeAs2O,20 K,4.778151250383644,20.0,0.0006,50.0,70.0
1002.0208v2.pdf,4,Pr2FeAs2O,20 K,4.698970004336019,20.0,0.0008,50.0,70.0
1002.0208v2.pdf,4,Pr2FeAs2O,20 K,4.6020599913279625,20.0,0.001,50.0,70.0
1002.0208v2.pdf,4,Pr2FeAs2O,20 K,4.477121254719663,20.0,0.0012,50.0,70.0
1002.0208v2.pdf,4,Pr2FeAs2O,20 K,4.301029995663981,20.0,0.0014,50.0,70.0
1002.0208v2.pdf,4,Pr2FeAs2O,20 K,4.176091259055681,20.0,0.0016,50.0,70.0
1002.0208v2.pdf,4,Pr2FeAs2O,25 K,5.698970004336019,25.0,1e-06,50.0,70.0
1002.0208v2.pdf,4,Pr2FeAs2O,25 K,5.6020599913279625,25.0,2e-06,50.0,70.0
1002.0208v2.pdf,4,Pr2FeAs2O,25 K,5.544068044350276,25.0,5e-06,50.0,70.0
1002.0208v2.pdf,4,Pr2FeAs2O,25 K,5.477121254719663,25.0,1e-05,50.0,70.0
1002.0208v2.pdf,4,Pr2FeAs2O,25 K,5.3979400086720375,25.0,2e-05,50.0,70.0
1002.0208v2.pdf,4,Pr2FeAs2O,25 K,5.301029995663981,25.0,5e-05,50.0,70.0
1002.0208v2.pdf,4,Pr2FeAs2O,25 K,5.176091259055681,25.0,0.0001,50.0,70.0
1002.0208v2.pdf,4,Pr2FeAs2O,25 K,5.079181246047625,25.0,0.0002,50.0,70.0
1002.0208v2.pdf,4,Pr2FeAs2O,25 K,5.0,25.0,0.0003,50.0,70.0
1002.0208v2.pdf,4,Pr2FeAs2O,25 K,4.903089986991944,25.0,0.0004,50.0,70.0
1002.0208v2.pdf,4,Pr2FeAs2O,25 K,4.778151250383644,25.0,0.0005,50.0,70.0
1002.0208v2.pdf,4,Pr2FeAs2O,25 K,4.698970004336019,25.0,0.0006,50.0,70.0
1002.0208v2.pdf,4,Pr2FeAs2O,25 K,4.6020599913279625,25.0,0.0008,50.0,70.0
1002.0208v2.pdf,4,Pr2FeAs2O,25 K,4.477121254719663,25.0,0.001,50.0,70.0
1002.0208v2.pdf,4,Pr2FeAs2O,25 K,4.301029995663981,25.0,0.0012,50.0,70.0
1002.0208v2.pdf,4,Pr2FeAs2O,25 K,4.176091259055681,25.0,0.0014,50.0,70.0
1002.0208v2.pdf,4,Pr2FeAs2O,25 K,4.0,25.0,0.0016,50.0,70.0
1002.0208v2.pdf,4,Pr2FeAs2O,30 K,5.6020599913279625,30.0,1e-06,50.0,70.0
1002.0208v2.pdf,4,Pr2FeAs2O,30 K,5.544068044350276,30.0,2e-06,50.0,70.0
1002.0208v2.pdf,4,Pr2FeAs2O,30 K,5.477121254719663,30.0,5e-06,50.0,70.0
1002.0208v2.pdf,4,Pr2FeAs2O,30 K,5.3979400086720375,30.0,1e-05,50.0,70.0
1002.0208v2.pdf,4,Pr2FeAs2O,30 K,5.301029995663981,30.0,2e-05,50.0,70.0
1002.0208v2.pdf,4,Pr2FeAs2O,30 K,5.176091259055681,30.0,5e-05,50.0,70.0
1002.0208v2.pdf,4,Pr2FeAs2O,30 K,5.079181246047625,30.0,0.0001,50.0,70.0
1002.0208v2.pdf,4,Pr2FeAs2O,30 K,5.0,30.0,0.0002,50.0,70.0
1002.0208v2.pdf,4,Pr2FeAs2O,30 K,4.903089986991944,30.0,0.0003,50.0,70.0
1002.0208v2.pdf,4,Pr2FeAs2O,30 K,4.778151250383644,30.0,0.0004,50.0,70.0
1002.0208v2.pdf,4,Pr2FeAs2O,30 K,4.698970004336019,30.0,0.0005,50.0,70.0
1002.0208v2.pdf,4,Pr2FeAs2O,30 K,4.6020599913279625,30.0,0.0006,50.0,70.0
1002.0208v2.pdf,4,Pr2FeAs2O,30 K,4.477121254719663,30.0,0.0008,50.0,70.0
1002.0208v2.pdf,4,Pr2FeAs2O,30 K,4.301029995663981,30.0,0.001,50.0,70.0
1002.0208v2.pdf,4,Pr2FeAs2O,30 K,4.176091259055681,30.0,0.0012,50.0,70.0
1002.0208v2.pdf,4,Pr2FeAs2O,30 K,4.0,30.0,0.0014,50.0,70.0
1002.0208v2.pdf,4,Pr2FeAs2O,30 K,3.903089986991944,30.0,0.0016,50.0,70.0
1002.0248v1.pdf,9,Fe2TeSe,2K,5.0,2.0,0.0,14.0,50.0
1002.0248v1.pdf,9,Fe2TeSe,2K,4.977723605288848,2.0,0.0001,14.0,50.0
1002.0248v1.pdf,9,Fe2TeSe,2K,4.954242509439325,2.0,0.0002,14.0,50.0
1002.0248v1.pdf,9,Fe2TeSe,2K,4.929418925714293,2.0,0.0003,14.0,50.0
1002.0248v1.pdf,9,Fe2TeSe,2K,4.903089986991944,2.0,0.0004,14.0,50.0
1002.0248v1.pdf,9,Fe2TeSe,2K,4.8750612633917,2.0,0.0005,14.0,50.0
1002.0248v1.pdf,9,Fe2TeSe,2K,4.845098040014257,2.0,0.0006,14.0,50.0
1002.0248v1.pdf,9,Fe2TeSe,2K,4.812913356642856,2.0,0.0007,14.0,50.0
1002.0248v1.pdf,9,Fe2TeSe,2K,4.778151250383644,2.0,0.0008,14.0,50.0
1002.0248v1.pdf,9,Fe2TeSe,2K,4.740362689494244,2.0,0.0009,14.0,50.0
1002.0248v1.pdf,9,Fe2TeSe,2K,4.698970004336019,2.0,0.001,14.0,50.0
1002.0248v1.pdf,9,Fe2TeSe,2K,4.653212513775344,2.0,0.0011,14.0,50.0
1002.0248v1.pdf,9,Fe2TeSe,2K,4.6020599913279625,2.0,0.0012,14.0,50.0
1002.0248v1.pdf,9,Fe2TeSe,6K,4.6020599913279625,6.0,0.0,14.0,50.0
1002.0248v1.pdf,9,Fe2TeSe,6K,4.57978359661681,6.0,0.0001,14.0,50.0
1002.0248v1.pdf,9,Fe2TeSe,6K,4.556302500767287,6.0,0.0002,14.0,50.0
1002.0248v1.pdf,9,Fe2TeSe,6K,4.531478917042255,6.0,0.0003,14.0,50.0
1002.0248v1.pdf,9,Fe2TeSe,6K,4.505149978319906,6.0,0.0004,14.0,50.0
1002.0248v1.pdf,9,Fe2TeSe,6K,4.477121254719663,6.0,0.0005,14.0,50.0
1002.0248v1.pdf,9,Fe2TeSe,6K,4.447158031342219,6.0,0.0006,14.0,50.0
1002.0248v1.pdf,9,Fe2TeSe,6K,4.414973347970818,6.0,0.0007,14.0,50.0
1002.0248v1.pdf,9,Fe2TeSe,6K,4.380211241711606,6.0,0.0008,14.0,50.0
1002.0248v1.pdf,9,Fe2TeSe,6K,4.342422680822207,6.0,0.0009,14.0,50.0
1002.0248v1.pdf,9,Fe2TeSe,6K,4.301029995663981,6.0,0.001,14.0,50.0
1002.0248v1.pdf,9,Fe2TeSe,6K,4.2552725051033065,6.0,0.0011,14.0,50.0
1002.0248v1.pdf,9,Fe2TeSe,6K,4.204119982655925,6.0,0.0012,14.0,50.0
1002.0248v1.pdf,9,Fe2TeSe,7K,4.301029995663981,7.0,0.0,14.0,50.0
1002.0248v1.pdf,9,Fe2TeSe,7K,4.278753600952829,7.0,0.0001,14.0,50.0
1002.0248v1.pdf,9,Fe2TeSe,7K,4.2552725051033065,7.0,0.0002,14.0,50.0
1002.0248v1.pdf,9,Fe2TeSe,7K,4.230448921378274,7.0,0.0003,14.0,50.0
1002.0248v1.pdf,9,Fe2TeSe,7K,4.204119982655925,7.0,0.0004,14.0,50.0
1002.0248v1.pdf,9,Fe2TeSe,7K,4.176091259055681,7.0,0.0005,14.0,50.0
1002.0248v1.pdf,9,Fe2TeSe,7K,4.146128035678238,7.0,0.0006,14.0,50.0
1002.0248v1.pdf,9,Fe2TeSe,7K,4.113943352306837,7.0,0.0007,14.0,50.0
1002.0248v1.pdf,9,Fe2TeSe,7K,4.079181246047625,7.0,0.0008,14.0,50.0
1002.0248v1.pdf,9,Fe2TeSe,7K,4.041392685158225,7.0,0.0009,14.0,50.0
1002.0248v1.pdf,9,Fe2TeSe,7K,4.0,7.0,0.001,14.0,50.0
1002.0248v1.pdf,9,Fe2TeSe,7K,3.9542425094393248,7.0,0.0011,14.0,50.0
1002.0248v1.pdf,9,Fe2TeSe,7K,3.903089986991944,7.0,0.0012,14.0,50.0
1002.0248v1.pdf,9,Fe2TeSe,8K,4.0,8.0,0.0,14.0,50.0
1002.0248v1.pdf,9,Fe2TeSe,8K,3.977723605288848,8.0,0.0001,14.0,50.0
1002.0248v1.pdf,9,Fe2TeSe,8K,3.9542425094393248,8.0,0.0002,14.0,50.0
1002.0248v1.pdf,9,Fe2TeSe,8K,3.929418925714293,8.0,0.0003,14.0,50.0
1002.0248v1.pdf,9,Fe2TeSe,8K,3.903089986991944,8.0,0.0004,14.0,50.0
1002.0248v1.pdf,9,Fe2TeSe,8K,3.8750612633917,8.0,0.0005,14.0,50.0
1002.0248v1.pdf,9,Fe2TeSe,8K,3.845098040014257,8.0,0.0006,14.0,50.0
1002.0248v1.pdf,9,Fe2TeSe,8K,3.812913356642856,8.0,0.0007,14.0,50.0
1002.0248v1.pdf,9,Fe2TeSe,8K,3.7781512503836434,8.0,0.0008,14.0,50.0
1002.0248v1.pdf,9,Fe2TeSe,8K,3.740362689494244,8.0,0.0009,14.0,50.0
1002.0248v1.pdf,9,Fe2TeSe,8K,3.6989700043360174,8.0,0.001,14.0,50.0
1002.0248v1.pdf,9,Fe2TeSe,8K,3.653212513775344,8.0,0.0011,14.0,50.0
1002.0248v1.pdf,9,Fe2TeSe,8K,3.6020599913279625,8.0,0.0012,14.0,50.0
1002.0248v1.pdf,9,Fe2TeSe,9K,3.6989700043360174,9.0,0.0,14.0,50.0
1002.0248v1.pdf,9,Fe2TeSe,9K,3.681241237375587,9.0,0.0001,14.0,50.0
1002.0248v1.pdf,9,Fe2TeSe,9K,3.662757831681574,9.0,0.0002,14.0,50.0
1002.0248v1.pdf,9,Fe2TeSe,9K,3.643452676486187,9.0,0.0003,14.0,50.0
1002.0248v1.pdf,9,Fe2TeSe,9K,3.6232492903979,9.0,0.0004,14.0,50.0
1002.0248v1.pdf,9,Fe2TeSe,9K,3.6020599913279625,9.0,0.0005,14.0,50.0
1002.0248v1.pdf,9,Fe2TeSe,9K,3.57978359661681,9.0,0.0006,14.0,50.0
1002.0248v1.pdf,9,Fe2TeSe,9K,3.556302500767288,9.0,0.0007,14.0,50.0
1002.0248v1.pdf,9,Fe2TeSe,9K,3.531478917042255,9.0,0.0008,14.0,50.0
1002.0248v1.pdf,9,Fe2TeSe,9K,3.505149978319906,9.0,0.0009,14.0,50.0
1002.0248v1.pdf,9,Fe2TeSe,9K,3.4771212547196626,9.0,0.001,14.0,50.0
