Repository: prachetpoddar/HT10016-critical-current-prediction

# Substructure-conditional critical current density prediction

Data and analysis code for manuscript HT10016, submitted to *PRX Intelligence*.

Poddar, Chowdhury and Hossain, *Substructure-Conditional Critical Current Density
Prediction from Heterogeneous Superconductor Literature*.

Every count, ratio, figure and validation result in the manuscript and the
Supplemental Material is produced by the code here from the tables here. Where
the paper applies a screen at the reporting layer rather than inside the
dispatch routine, that screen is written out in `audit/`, so no printed number
depends on a step that exists only in the prose.

File: data/functional_form_input.csv (part 12 of 12)
0003253v2.pdf,2,KBa2Bi2O7,T = 25 K,4.3979400086720375,25.0,7.0,31.0,25.0
0003253v2.pdf,2,KBa2Bi2O7,T = 25 K,4.301029995663981,25.0,8.0,31.0,25.0
0003253v2.pdf,2,KBa2Bi2O7,T = 25 K,4.176091259055681,25.0,9.0,31.0,25.0
0003253v2.pdf,2,KBa2Bi2O7,T = 25 K,4.0,25.0,10.0,31.0,25.0
1802.06160v1.pdf,4,Nd4Fe4As4O3F,"10 K, 4x10^14 cm^-2",1.1760912590556811,10.0,15.0,37.0,50.0
1802.06160v1.pdf,4,Nd4Fe4As4O3F,"10 K, 4x10^14 cm^-2",1.0791812460476249,10.0,16.0,37.0,50.0
1802.06160v1.pdf,4,Nd4Fe4As4O3F,"20 K, 4x10^14 cm^-2",2.6020599913279625,20.0,0.1,37.0,50.0
1802.06160v1.pdf,4,Nd4Fe4As4O3F,"20 K, 4x10^14 cm^-2",2.397940008672037,20.0,1.0,37.0,50.0
1802.06160v1.pdf,4,Nd4Fe4As4O3F,"20 K, 4x10^14 cm^-2",2.255272505103306,20.0,2.0,37.0,50.0
1802.06160v1.pdf,4,Nd4Fe4As4O3F,"20 K, 4x10^14 cm^-2",2.113943352306837,20.0,3.0,37.0,50.0
1802.06160v1.pdf,4,Nd4Fe4As4O3F,"20 K, 4x10^14 cm^-2",2.0,20.0,4.0,37.0,50.0
1802.06160v1.pdf,4,Nd4Fe4As4O3F,"20 K, 4x10^14 cm^-2",1.9030899869919435,20.0,5.0,37.0,50.0
1802.06160v1.pdf,4,Nd4Fe4As4O3F,"20 K, 4x10^14 cm^-2",1.7781512503836436,20.0,6.0,37.0,50.0
1802.06160v1.pdf,4,Nd4Fe4As4O3F,"20 K, 4x10^14 cm^-2",1.6989700043360187,20.0,7.0,37.0,50.0
1802.06160v1.pdf,4,Nd4Fe4As4O3F,"20 K, 4x10^14 cm^-2",1.6020599913279625,20.0,8.0,37.0,50.0
1802.06160v1.pdf,4,Nd4Fe4As4O3F,"20 K, 4x10^14 cm^-2",1.5440680443502757,20.0,9.0,37.0,50.0
1802.06160v1.pdf,4,Nd4Fe4As4O3F,"20 K, 4x10^14 cm^-2",1.4771212547196624,20.0,10.0,37.0,50.0
1802.06160v1.pdf,4,Nd4Fe4As4O3F,"20 K, 4x10^14 cm^-2",1.3979400086720375,20.0,11.0,37.0,50.0
1802.06160v1.pdf,4,Nd4Fe4As4O3F,"20 K, 4x10^14 cm^-2",1.3010299956639813,20.0,12.0,37.0,50.0
1802.06160v1.pdf,4,Nd4Fe4As4O3F,"20 K, 4x10^14 cm^-2",1.255272505103306,20.0,13.0,37.0,50.0
1802.06160v1.pdf,4,Nd4Fe4As4O3F,"20 K, 4x10^14 cm^-2",1.1760912590556811,20.0,14.0,37.0,50.0
1802.06160v1.pdf,4,Nd4Fe4As4O3F,"20 K, 4x10^14 cm^-2",1.0791812460476249,20.0,15.0,37.0,50.0
1802.06160v1.pdf,4,Nd4Fe4As4O3F,"20 K, 4x10^14 cm^-2",1.0,20.0,16.0,37.0,50.0
1802.09868v1.pdf,5,Ba(FeAs)2,2 K pristine,7.0,2.0,0.0,30.0,60.0
1802.09868v1.pdf,5,Ba(FeAs)2,2 K pristine,6.954242509439325,2.0,0.0005,30.0,60.0
1802.09868v1.pdf,5,Ba(FeAs)2,2 K pristine,6.903089986991944,2.0,0.001,30.0,60.0
1802.09868v1.pdf,5,Ba(FeAs)2,2 K pristine,6.845098040014257,2.0,0.0015,30.0,60.0
1802.09868v1.pdf,5,Ba(FeAs)2,2 K pristine,6.778151250383644,2.0,0.002,30.0,60.0
1802.09868v1.pdf,5,Ba(FeAs)2,2 K pristine,6.698970004336019,2.0,0.0025,30.0,60.0
1802.09868v1.pdf,5,Ba(FeAs)2,2 K pristine,6.6020599913279625,2.0,0.003,30.0,60.0
1802.09868v1.pdf,5,Ba(FeAs)2,2 K pristine,6.477121254719663,2.0,0.0035,30.0,60.0
1802.09868v1.pdf,5,Ba(FeAs)2,2 K pristine,6.301029995663981,2.0,0.004,30.0,60.0
1802.09868v1.pdf,5,Ba(FeAs)2,2 K pristine,6.0,2.0,0.0045,30.0,60.0
1802.09868v1.pdf,5,Ba(FeAs)2,2 K pristine,5.698970004336019,2.0,0.005,30.0,60.0
1802.09868v1.pdf,5,Ba(FeAs)2,5 K pristine,6.954242509439325,5.0,0.0,30.0,60.0
1802.09868v1.pdf,5,Ba(FeAs)2,5 K pristine,6.903089986991944,5.0,0.0005,30.0,60.0
1802.09868v1.pdf,5,Ba(FeAs)2,5 K pristine,6.845098040014257,5.0,0.001,30.0,60.0
1802.09868v1.pdf,5,Ba(FeAs)2,5 K pristine,6.778151250383644,5.0,0.0015,30.0,60.0
1802.09868v1.pdf,5,Ba(FeAs)2,5 K pristine,6.698970004336019,5.0,0.002,30.0,60.0
1802.09868v1.pdf,5,Ba(FeAs)2,5 K pristine,6.6020599913279625,5.0,0.0025,30.0,60.0
1802.09868v1.pdf,5,Ba(FeAs)2,5 K pristine,6.477121254719663,5.0,0.003,30.0,60.0
1802.09868v1.pdf,5,Ba(FeAs)2,5 K pristine,6.301029995663981,5.0,0.0035,30.0,60.0
1802.09868v1.pdf,5,Ba(FeAs)2,5 K pristine,6.0,5.0,0.004,30.0,60.0
1802.09868v1.pdf,5,Ba(FeAs)2,5 K pristine,5.698970004336019,5.0,0.0045,30.0,60.0
1802.09868v1.pdf,5,Ba(FeAs)2,5 K pristine,5.3979400086720375,5.0,0.005,30.0,60.0
1802.09868v1.pdf,5,Ba(FeAs)2,10 K pristine,6.903089986991944,10.0,0.0,30.0,60.0
1802.09868v1.pdf,5,Ba(FeAs)2,10 K pristine,6.845098040014257,10.0,0.0005,30.0,60.0
1802.09868v1.pdf,5,Ba(FeAs)2,10 K pristine,6.778151250383644,10.0,0.001,30.0,60.0
1802.09868v1.pdf,5,Ba(FeAs)2,10 K pristine,6.698970004336019,10.0,0.0015,30.0,60.0
1802.09868v1.pdf,5,Ba(FeAs)2,10 K pristine,6.6020599913279625,10.0,0.002,30.0,60.0
1802.09868v1.pdf,5,Ba(FeAs)2,10 K pristine,6.477121254719663,10.0,0.0025,30.0,60.0
1802.09868v1.pdf,5,Ba(FeAs)2,10 K pristine,6.301029995663981,10.0,0.003,30.0,60.0
1802.09868v1.pdf,5,Ba(FeAs)2,10 K pristine,6.0,10.0,0.0035,30.0,60.0
1802.09868v1.pdf,5,Ba(FeAs)2,10 K pristine,5.698970004336019,10.0,0.004,30.0,60.0
1802.09868v1.pdf,5,Ba(FeAs)2,10 K pristine,5.3979400086720375,10.0,0.0045,30.0,60.0
1802.09868v1.pdf,5,Ba(FeAs)2,10 K pristine,5.0,10.0,0.005,30.0,60.0
1802.09868v1.pdf,5,Ba(FeAs)2,15 K pristine,6.845098040014257,15.0,0.0,30.0,60.0
1802.09868v1.pdf,5,Ba(FeAs)2,15 K pristine,6.778151250383644,15.0,0.0005,30.0,60.0
1802.09868v1.pdf,5,Ba(FeAs)2,15 K pristine,6.698970004336019,15.0,0.001,30.0,60.0
1802.09868v1.pdf,5,Ba(FeAs)2,15 K pristine,6.6020599913279625,15.0,0.0015,30.0,60.0
1802.09868v1.pdf,5,Ba(FeAs)2,15 K pristine,6.477121254719663,15.0,0.002,30.0,60.0
1802.09868v1.pdf,5,Ba(FeAs)2,15 K pristine,6.301029995663981,15.0,0.0025,30.0,60.0
1802.09868v1.pdf,5,Ba(FeAs)2,15 K pristine,6.0,15.0,0.003,30.0,60.0
1802.09868v1.pdf,5,Ba(FeAs)2,15 K pristine,5.698970004336019,15.0,0.0035,30.0,60.0
1802.09868v1.pdf,5,Ba(FeAs)2,15 K pristine,5.3979400086720375,15.0,0.004,30.0,60.0
1802.09868v1.pdf,5,Ba(FeAs)2,15 K pristine,5.0,15.0,0.0045,30.0,60.0
1802.09868v1.pdf,5,Ba(FeAs)2,15 K pristine,4.698970004336019,15.0,0.005,30.0,60.0
1802.09868v1.pdf,5,Ba(FeAs)2,20 K pristine,6.778151250383644,20.0,0.0,30.0,60.0
1802.09868v1.pdf,5,Ba(FeAs)2,20 K pristine,6.698970004336019,20.0,0.0005,30.0,60.0
1802.09868v1.pdf,5,Ba(FeAs)2,20 K pristine,6.6020599913279625,20.0,0.001,30.0,60.0
1802.09868v1.pdf,5,Ba(FeAs)2,20 K pristine,6.477121254719663,20.0,0.0015,30.0,60.0
1802.09868v1.pdf,5,Ba(FeAs)2,20 K pristine,6.301029995663981,20.0,0.002,30.0,60.0
1802.09868v1.pdf,5,Ba(FeAs)2,20 K pristine,6.0,20.0,0.0025,30.0,60.0
1802.09868v1.pdf,5,Ba(FeAs)2,20 K pristine,5.698970004336019,20.0,0.003,30.0,60.0
1802.09868v1.pdf,5,Ba(FeAs)2,20 K pristine,5.3979400086720375,20.0,0.0035,30.0,60.0
1802.09868v1.pdf,5,Ba(FeAs)2,20 K pristine,5.0,20.0,0.004,30.0,60.0
1802.09868v1.pdf,5,Ba(FeAs)2,20 K pristine,4.698970004336019,20.0,0.0045,30.0,60.0
1802.09868v1.pdf,5,Ba(FeAs)2,20 K pristine,4.3979400086720375,20.0,0.005,30.0,60.0
1802.09868v1.pdf,8,Ba(FeAs)2,"T = 15 K, θ_CD = ±5°",6.0,15.0,0.0,30.0,60.0
1802.09868v1.pdf,8,Ba(FeAs)2,"T = 15 K, θ_CD = ±5°",6.301029995663981,15.0,0.5,30.0,60.0
1802.09868v1.pdf,8,Ba(FeAs)2,"T = 15 K, θ_CD = ±5°",6.477121254719663,15.0,1.0,30.0,60.0
1802.09868v1.pdf,8,Ba(FeAs)2,"T = 15 K, θ_CD = ±5°",6.6020599913279625,15.0,1.5,30.0,60.0
1802.09868v1.pdf,8,Ba(FeAs)2,"T = 15 K, θ_CD = ±5°",6.698970004336019,15.0,2.0,30.0,60.0
1802.09868v1.pdf,8,Ba(FeAs)2,"T = 15 K, θ_CD = ±5°",6.778151250383644,15.0,2.5,30.0,60.0
1802.09868v1.pdf,8,Ba(FeAs)2,"T = 15 K, θ_CD = ±5°",6.845098040014257,15.0,3.0,30.0,60.0
1802.09868v1.pdf,8,Ba(FeAs)2,"T = 15 K, θ_CD = ±5°",6.903089986991944,15.0,3.5,30.0,60.0
1802.09868v1.pdf,8,Ba(FeAs)2,"T = 15 K, θ_CD = ±5°",6.954242509439325,15.0,4.0,30.0,60.0
1802.09868v1.pdf,8,Ba(FeAs)2,"T = 15 K, θ_CD = ±5°",7.0,15.0,4.5,30.0,60.0
1802.09868v1.pdf,8,Ba(FeAs)2,"T = 15 K, θ_CD = ±5°",7.041392685158225,15.0,5.0,30.0,60.0
1802.09868v1.pdf,8,Ba(FeAs)2,"T = 25 K, θ_CD = ±5°",6.176091259055681,25.0,0.0,30.0,60.0
1802.09868v1.pdf,8,Ba(FeAs)2,"T = 25 K, θ_CD = ±5°",6.3979400086720375,25.0,0.5,30.0,60.0
1802.09868v1.pdf,8,Ba(FeAs)2,"T = 25 K, θ_CD = ±5°",6.544068044350276,25.0,1.0,30.0,60.0
1802.09868v1.pdf,8,Ba(FeAs)2,"T = 25 K, θ_CD = ±5°",6.653212513775344,25.0,1.5,30.0,60.0
1802.09868v1.pdf,8,Ba(FeAs)2,"T = 25 K, θ_CD = ±5°",6.740362689494244,25.0,2.0,30.0,60.0
1802.09868v1.pdf,8,Ba(FeAs)2,"T = 25 K, θ_CD = ±5°",6.812913356642856,25.0,2.5,30.0,60.0
1802.09868v1.pdf,8,Ba(FeAs)2,"T = 25 K, θ_CD = ±5°",6.8750612633917,25.0,3.0,30.0,60.0
1802.09868v1.pdf,8,Ba(FeAs)2,"T = 25 K, θ_CD = ±5°",6.929418925714293,25.0,3.5,30.0,60.0
1802.09868v1.pdf,8,Ba(FeAs)2,"T = 25 K, θ_CD = ±5°",6.977723605288848,25.0,4.0,30.0,60.0
1802.09868v1.pdf,8,Ba(FeAs)2,"T = 25 K, θ_CD = ±5°",7.021189299069938,25.0,4.5,30.0,60.0
1802.09868v1.pdf,8,Ba(FeAs)2,"T = 25 K, θ_CD = ±5°",7.060697840353612,25.0,5.0,30.0,60.0
1802.09868v1.pdf,8,Ba(FeAs)2,"T = 15 K, θ_CD = ±15°",6.301029995663981,15.0,0.0,30.0,60.0
1802.09868v1.pdf,8,Ba(FeAs)2,"T = 15 K, θ_CD = ±15°",6.477121254719663,15.0,0.5,30.0,60.0
1802.09868v1.pdf,8,Ba(FeAs)2,"T = 15 K, θ_CD = ±15°",6.6020599913279625,15.0,1.0,30.0,60.0
1802.09868v1.pdf,8,Ba(FeAs)2,"T = 15 K, θ_CD = ±15°",6.698970004336019,15.0,1.5,30.0,60.0
1802.09868v1.pdf,8,Ba(FeAs)2,"T = 15 K, θ_CD = ±15°",6.778151250383644,15.0,2.0,30.0,60.0
1802.09868v1.pdf,8,Ba(FeAs)2,"T = 15 K, θ_CD = ±15°",6.845098040014257,15.0,2.5,30.0,60.0
1802.09868v1.pdf,8,Ba(FeAs)2,"T = 15 K, θ_CD = ±15°",6.903089986991944,15.0,3.0,30.0,60.0
1802.09868v1.pdf,8,Ba(FeAs)2,"T = 15 K, θ_CD = ±15°",6.954242509439325,15.0,3.5,30.0,60.0
1802.09868v1.pdf,8,Ba(FeAs)2,"T = 15 K, θ_CD = ±15°",7.0,15.0,4.0,30.0,60.0
1802.09868v1.pdf,8,Ba(FeAs)2,"T = 15 K, θ_CD = ±15°",7.041392685158225,15.0,4.5,30.0,60.0
1802.09868v1.pdf,8,Ba(FeAs)2,"T = 15 K, θ_CD = ±15°",7.079181246047625,15.0,5.0,30.0,60.0
1802.09868v1.pdf,8,Ba(FeAs)2,"T = 25 K, θ_CD = ±15°",6.3979400086720375,25.0,0.0,30.0,60.0
1802.09868v1.pdf,8,Ba(FeAs)2,"T = 25 K, θ_CD = ±15°",6.544068044350276,25.0,0.5,30.0,60.0
1802.09868v1.pdf,8,Ba(FeAs)2,"T = 25 K, θ_CD = ±15°",6.653212513775344,25.0,1.0,30.0,60.0
1802.09868v1.pdf,8,Ba(FeAs)2,"T = 25 K, θ_CD = ±15°",6.740362689494244,25.0,1.5,30.0,60.0
1802.09868v1.pdf,8,Ba(FeAs)2,"T = 25 K, θ_CD = ±15°",6.812913356642856,25.0,2.0,30.0,60.0
1802.09868v1.pdf,8,Ba(FeAs)2,"T = 25 K, θ_CD = ±15°",6.8750612633917,25.0,2.5,30.0,60.0
1802.09868v1.pdf,8,Ba(FeAs)2,"T = 25 K, θ_CD = ±15°",6.929418925714293,25.0,3.0,30.0,60.0
1802.09868v1.pdf,8,Ba(FeAs)2,"T = 25 K, θ_CD = ±15°",6.977723605288848,25.0,3.5,30.0,60.0
1802.09868v1.pdf,8,Ba(FeAs)2,"T = 25 K, θ_CD = ±15°",7.021189299069938,25.0,4.0,30.0,60.0
1802.09868v1.pdf,8,Ba(FeAs)2,"T = 25 K, θ_CD = ±15°",7.060697840353612,25.0,4.5,30.0,60.0
1802.09868v1.pdf,8,Ba(FeAs)2,"T = 25 K, θ_CD = ±15°",7.096910013008056,25.0,5.0,30.0,60.0
2305.10034v1.pdf,22,La2FeAs2O,2 K,6.0,2.0,0.0,12.0,10.0
2305.10034v1.pdf,22,La2FeAs2O,2 K,5.954242509439325,2.0,0.5,12.0,10.0
2305.10034v1.pdf,22,La2FeAs2O,2 K,5.903089986991944,2.0,1.0,12.0,10.0
2305.10034v1.pdf,22,La2FeAs2O,2 K,5.845098040014257,2.0,1.5,12.0,10.0
2305.10034v1.pdf,22,La2FeAs2O,2 K,5.778151250383644,2.0,2.0,12.0,10.0
2305.10034v1.pdf,22,La2FeAs2O,2 K,5.740362689494244,2.0,2.5,12.0,10.0
2305.10034v1.pdf,22,La2FeAs2O,2 K,5.698970004336019,2.0,3.0,12.0,10.0
2305.10034v1.pdf,22,La2FeAs2O,2 K,5.653212513775344,2.0,3.5,12.0,10.0
2305.10034v1.pdf,22,La2FeAs2O,2 K,5.6020599913279625,2.0,4.0,12.0,10.0
2305.10034v1.pdf,22,La2FeAs2O,2 K,5.544068044350276,2.0,4.5,12.0,10.0
2305.10034v1.pdf,22,La2FeAs2O,2 K,5.477121254719663,2.0,5.0,12.0,10.0
2305.10034v1.pdf,22,La2FeAs2O,2 K,5.3979400086720375,2.0,5.5,12.0,10.0
2305.10034v1.pdf,22,La2FeAs2O,2 K,5.301029995663981,2.0,6.0,12.0,10.0
2305.10034v1.pdf,22,La2FeAs2O,5 K,5.698970004336019,5.0,0.0,12.0,10.0
2305.10034v1.pdf,22,La2FeAs2O,5 K,5.653212513775344,5.0,0.5,12.0,10.0
2305.10034v1.pdf,22,La2FeAs2O,5 K,5.6020599913279625,5.0,1.0,12.0,10.0
2305.10034v1.pdf,22,La2FeAs2O,5 K,5.544068044350276,5.0,1.5,12.0,10.0
2305.10034v1.pdf,22,La2FeAs2O,5 K,5.477121254719663,5.0,2.0,12.0,10.0
2305.10034v1.pdf,22,La2FeAs2O,5 K,5.447158031342219,5.0,2.5,12.0,10.0
2305.10034v1.pdf,22,La2FeAs2O,5 K,5.414973347970818,5.0,3.0,12.0,10.0
2305.10034v1.pdf,22,La2FeAs2O,5 K,5.380211241711606,5.0,3.5,12.0,10.0
2305.10034v1.pdf,22,La2FeAs2O,5 K,5.342422680822207,5.0,4.0,12.0,10.0
2305.10034v1.pdf,22,La2FeAs2O,5 K,5.301029995663981,5.0,4.5,12.0,10.0
2305.10034v1.pdf,22,La2FeAs2O,5 K,5.2552725051033065,5.0,5.0,12.0,10.0
2305.10034v1.pdf,22,La2FeAs2O,5 K,5.204119982655925,5.0,5.5,12.0,10.0
2305.10034v1.pdf,22,La2FeAs2O,5 K,5.146128035678238,5.0,6.0,12.0,10.0
2305.10034v1.pdf,22,La2FeAs2O,8 K,5.301029995663981,8.0,0.0,12.0,10.0
2305.10034v1.pdf,22,La2FeAs2O,8 K,5.2552725051033065,8.0,0.5,12.0,10.0
2305.10034v1.pdf,22,La2FeAs2O,8 K,5.204119982655925,8.0,1.0,12.0,10.0
2305.10034v1.pdf,22,La2FeAs2O,8 K,5.146128035678238,8.0,1.5,12.0,10.0
2305.10034v1.pdf,22,La2FeAs2O,8 K,5.079181246047625,8.0,2.0,12.0,10.0
2305.10034v1.pdf,22,La2FeAs2O,8 K,5.041392685158225,8.0,2.5,12.0,10.0
2305.10034v1.pdf,22,La2FeAs2O,8 K,5.0,8.0,3.0,12.0,10.0
2305.10034v1.pdf,22,La2FeAs2O,8 K,4.954242509439325,8.0,3.5,12.0,10.0
2305.10034v1.pdf,22,La2FeAs2O,8 K,4.903089986991944,8.0,4.0,12.0,10.0
2305.10034v1.pdf,22,La2FeAs2O,8 K,4.845098040014257,8.0,4.5,12.0,10.0
2305.10034v1.pdf,22,La2FeAs2O,8 K,4.778151250383644,8.0,5.0,12.0,10.0
2305.10034v1.pdf,22,La2FeAs2O,8 K,4.698970004336019,8.0,5.5,12.0,10.0
2305.10034v1.pdf,22,La2FeAs2O,8 K,4.6020599913279625,8.0,6.0,12.0,10.0
2308.10492v1.pdf,3,Ba(FeAs)2,1.8 K,6.0,1.8,0.0,30.0,60.0
2308.10492v1.pdf,3,Ba(FeAs)2,1.8 K,5.903089986991944,1.8,2.0,30.0,60.0
2308.10492v1.pdf,3,Ba(FeAs)2,1.8 K,5.778151250383644,1.8,4.0,30.0,60.0
2308.10492v1.pdf,3,Ba(FeAs)2,1.8 K,5.6020599913279625,1.8,6.0,30.0,60.0
2308.10492v1.pdf,3,Ba(FeAs)2,1.8 K,5.477121254719663,1.8,8.0,30.0,60.0
2308.10492v1.pdf,3,Ba(FeAs)2,1.8 K,5.301029995663981,1.8,10.0,30.0,60.0
2308.10492v1.pdf,3,Ba(FeAs)2,1.8 K,5.176091259055681,1.8,12.0,30.0,60.0
2308.10492v1.pdf,3,Ba(FeAs)2,1.8 K,5.0,1.8,14.0,30.0,60.0
2308.10492v1.pdf,3,Ba(FeAs)2,1.8 K,4.903089986991944,1.8,16.0,30.0,60.0
2308.10492v1.pdf,3,Ba(FeAs)2,1.8 K,4.778151250383644,1.8,18.0,30.0,60.0
2308.10492v1.pdf,3,Ba(FeAs)2,1.8 K,4.6020599913279625,1.8,20.0,30.0,60.0
2308.10492v1.pdf,3,Ba(FeAs)2,1.8 K,4.477121254719663,1.8,22.0,30.0,60.0
2308.10492v1.pdf,3,Ba(FeAs)2,1.8 K,4.301029995663981,1.8,24.0,30.0,60.0
2308.10492v1.pdf,3,Ba(FeAs)2,1.8 K,4.176091259055681,1.8,26.0,30.0,60.0
2308.10492v1.pdf,3,Ba(FeAs)2,1.8 K,4.0,1.8,28.0,30.0,60.0
2308.10492v1.pdf,3,Ba(FeAs)2,1.8 K,3.903089986991944,1.8,30.0,30.0,60.0
2308.10492v1.pdf,3,Ba(FeAs)2,5 K,5.903089986991944,5.0,0.0,30.0,60.0
2308.10492v1.pdf,3,Ba(FeAs)2,5 K,5.778151250383644,5.0,2.0,30.0,60.0
2308.10492v1.pdf,3,Ba(FeAs)2,5 K,5.698970004336019,5.0,4.0,30.0,60.0
2308.10492v1.pdf,3,Ba(FeAs)2,5 K,5.477121254719663,5.0,6.0,30.0,60.0
2308.10492v1.pdf,3,Ba(FeAs)2,5 K,5.301029995663981,5.0,8.0,30.0,60.0
2308.10492v1.pdf,3,Ba(FeAs)2,5 K,5.176091259055681,5.0,10.0,30.0,60.0
2308.10492v1.pdf,3,Ba(FeAs)2,5 K,5.0,5.0,12.0,30.0,60.0
2308.10492v1.pdf,3,Ba(FeAs)2,5 K,4.903089986991944,5.0,14.0,30.0,60.0
2308.10492v1.pdf,3,Ba(FeAs)2,5 K,4.778151250383644,5.0,16.0,30.0,60.0
2308.10492v1.pdf,3,Ba(FeAs)2,5 K,4.6020599913279625,5.0,18.0,30.0,60.0
2308.10492v1.pdf,3,Ba(FeAs)2,5 K,4.477121254719663,5.0,20.0,30.0,60.0
2308.10492v1.pdf,3,Ba(FeAs)2,5 K,4.301029995663981,5.0,22.0,30.0,60.0
2308.10492v1.pdf,3,Ba(FeAs)2,5 K,4.176091259055681,5.0,24.0,30.0,60.0
2308.10492v1.pdf,3,Ba(FeAs)2,5 K,4.0,5.0,26.0,30.0,60.0
2308.10492v1.pdf,3,Ba(FeAs)2,5 K,3.903089986991944,5.0,28.0,30.0,60.0
2308.10492v1.pdf,3,Ba(FeAs)2,5 K,3.7781512503836434,5.0,30.0,30.0,60.0
2308.10492v1.pdf,3,Ba(FeAs)2,7.5 K,5.778151250383644,7.5,0.0,30.0,60.0
2308.10492v1.pdf,3,Ba(FeAs)2,7.5 K,5.698970004336019,7.5,2.0,30.0,60.0
2308.10492v1.pdf,3,Ba(FeAs)2,7.5 K,5.6020599913279625,7.5,4.0,30.0,60.0
2308.10492v1.pdf,3,Ba(FeAs)2,7.5 K,5.3979400086720375,7.5,6.0,30.0,60.0
2308.10492v1.pdf,3,Ba(FeAs)2,7.5 K,5.176091259055681,7.5,8.0,30.0,60.0
2308.10492v1.pdf,3,Ba(FeAs)2,7.5 K,5.0,7.5,10.0,30.0,60.0
2308.10492v1.pdf,3,Ba(FeAs)2,7.5 K,4.903089986991944,7.5,12.0,30.0,60.0
2308.10492v1.pdf,3,Ba(FeAs)2,7.5 K,4.778151250383644,7.5,14.0,30.0,60.0
2308.10492v1.pdf,3,Ba(FeAs)2,7.5 K,4.6020599913279625,7.5,16.0,30.0,60.0
2308.10492v1.pdf,3,Ba(FeAs)2,7.5 K,4.477121254719663,7.5,18.0,30.0,60.0
2308.10492v1.pdf,3,Ba(FeAs)2,7.5 K,4.301029995663981,7.5,20.0,30.0,60.0
2308.10492v1.pdf,3,Ba(FeAs)2,7.5 K,4.176091259055681,7.5,22.0,30.0,60.0
2308.10492v1.pdf,3,Ba(FeAs)2,7.5 K,4.0,7.5,24.0,30.0,60.0
2308.10492v1.pdf,3,Ba(FeAs)2,7.5 K,3.903089986991944,7.5,26.0,30.0,60.0
2308.10492v1.pdf,3,Ba(FeAs)2,7.5 K,3.7781512503836434,7.5,28.0,30.0,60.0
2308.10492v1.pdf,3,Ba(FeAs)2,7.5 K,3.6989700043360174,7.5,30.0,30.0,60.0
2308.10492v1.pdf,3,Ba(FeAs)2,10 K,5.6020599913279625,10.0,0.0,30.0,60.0
2308.10492v1.pdf,3,Ba(FeAs)2,10 K,5.477121254719663,10.0,2.0,30.0,60.0
2308.10492v1.pdf,3,Ba(FeAs)2,10 K,5.301029995663981,10.0,4.0,30.0,60.0
2308.10492v1.pdf,3,Ba(FeAs)2,10 K,5.176091259055681,10.0,6.0,30.0,60.0
2308.10492v1.pdf,3,Ba(FeAs)2,10 K,5.0,10.0,8.0,30.0,60.0
2308.10492v1.pdf,3,Ba(FeAs)2,10 K,4.903089986991944,10.0,10.0,30.0,60.0
2308.10492v1.pdf,3,Ba(FeAs)2,10 K,4.778151250383644,10.0,12.0,30.0,60.0
2308.10492v1.pdf,3,Ba(FeAs)2,10 K,4.6020599913279625,10.0,14.0,30.0,60.0
2308.10492v1.pdf,3,Ba(FeAs)2,10 K,4.477121254719663,10.0,16.0,30.0,60.0
2308.10492v1.pdf,3,Ba(FeAs)2,10 K,4.301029995663981,10.0,18.0,30.0,60.0
2308.10492v1.pdf,3,Ba(FeAs)2,10 K,4.176091259055681,10.0,20.0,30.0,60.0
2308.10492v1.pdf,3,Ba(FeAs)2,10 K,4.0,10.0,22.0,30.0,60.0
2308.10492v1.pdf,3,Ba(FeAs)2,10 K,3.903089986991944,10.0,24.0,30.0,60.0
2308.10492v1.pdf,3,Ba(FeAs)2,10 K,3.7781512503836434,10.0,26.0,30.0,60.0
2308.10492v1.pdf,3,Ba(FeAs)2,10 K,3.6989700043360174,10.0,28.0,30.0,60.0
2308.10492v1.pdf,3,Ba(FeAs)2,10 K,3.6020599913279625,10.0,30.0,30.0,60.0
2308.10492v1.pdf,3,Ba(FeAs)2,12.5 K,5.301029995663981,12.5,0.0,30.0,60.0
2308.10492v1.pdf,3,Ba(FeAs)2,12.5 K,5.176091259055681,12.5,2.0,30.0,60.0
2308.10492v1.pdf,3,Ba(FeAs)2,12.5 K,5.0,12.5,4.0,30.0,60.0
2308.10492v1.pdf,3,Ba(FeAs)2,12.5 K,4.903089986991944,12.5,6.0,30.0,60.0
2308.10492v1.pdf,3,Ba(FeAs)2,12.5 K,4.778151250383644,12.5,8.0,30.0,60.0
2308.10492v1.pdf,3,Ba(FeAs)2,12.5 K,4.6020599913279625,12.5,10.0,30.0,60.0
2308.10492v1.pdf,3,Ba(FeAs)2,12.5 K,4.477121254719663,12.5,12.0,30.0,60.0
2308.10492v1.pdf,3,Ba(FeAs)2,12.5 K,4.301029995663981,12.5,14.0,30.0,60.0
2308.10492v1.pdf,3,Ba(FeAs)2,12.5 K,4.176091259055681,12.5,16.0,30.0,60.0
2308.10492v1.pdf,3,Ba(FeAs)2,12.5 K,4.0,12.5,18.0,30.0,60.0
2308.10492v1.pdf,3,Ba(FeAs)2,12.5 K,3.903089986991944,12.5,20.0,30.0,60.0
2308.10492v1.pdf,3,Ba(FeAs)2,12.5 K,3.7781512503836434,12.5,22.0,30.0,60.0
2308.10492v1.pdf,3,Ba(FeAs)2,12.5 K,3.6989700043360174,12.5,24.0,30.0,60.0
2308.10492v1.pdf,3,Ba(FeAs)2,12.5 K,3.6020599913279625,12.5,26.0,30.0,60.0
2308.10492v1.pdf,3,Ba(FeAs)2,12.5 K,3.4771212547196626,12.5,28.0,30.0,60.0
2308.10492v1.pdf,3,Ba(FeAs)2,12.5 K,3.3010299956639813,12.5,30.0,30.0,60.0
cond-mat_0402206v1.pdf,5,Nb3Sn,4.2 K,4.698970004336019,4.2,0.0,18.0,24.0
cond-mat_0402206v1.pdf,5,Nb3Sn,4.2 K,4.6020599913279625,4.2,1.0,18.0,24.0
cond-mat_0402206v1.pdf,5,Nb3Sn,4.2 K,4.544068044350276,4.2,2.0,18.0,24.0
cond-mat_0402206v1.pdf,5,Nb3Sn,4.2 K,4.477121254719663,4.2,3.0,18.0,24.0
cond-mat_0402206v1.pdf,5,Nb3Sn,4.2 K,4.3979400086720375,4.2,4.0,18.0,24.0
cond-mat_0402206v1.pdf,5,Nb3Sn,4.2 K,4.301029995663981,4.2,5.0,18.0,24.0
cond-mat_0402206v1.pdf,5,Nb3Sn,4.2 K,4.2552725051033065,4.2,6.0,18.0,24.0
cond-mat_0402206v1.pdf,5,Nb3Sn,4.2 K,4.204119982655925,4.2,7.0,18.0,24.0
cond-mat_0402206v1.pdf,5,Nb3Sn,4.2 K,4.146128035678238,4.2,8.0,18.0,24.0
cond-mat_0402206v1.pdf,5,Nb3Sn,4.2 K,4.079181246047625,4.2,9.0,18.0,24.0
cond-mat_0402206v1.pdf,5,Nb3Sn,4.2 K,4.0,4.2,10.0,18.0,24.0
cond-mat_0402206v1.pdf,5,Nb3Sn,4.2 K,3.903089986991944,4.2,12.0,18.0,24.0
cond-mat_0402206v1.pdf,5,Nb3Sn,4.2 K,3.7781512503836434,4.2,15.0,18.0,24.0
cond-mat_0402206v1.pdf,5,Nb3Sn,4.2 K,3.6020599913279625,4.2,20.0,18.0,24.0
cond-mat_0402206v1.pdf,5,Nb3Sn,4.2 K,3.3010299956639813,4.2,25.0,18.0,24.0
cond-mat_0402206v1.pdf,5,Nb3Sn,4.2 K,3.0,4.2,30.0,18.0,24.0
cond-mat_0402206v1.pdf,5,Nb3Sn,12 K,4.204119982655925,12.0,0.0,18.0,24.0
cond-mat_0402206v1.pdf,5,Nb3Sn,12 K,4.146128035678238,12.0,1.0,18.0,24.0
cond-mat_0402206v1.pdf,5,Nb3Sn,12 K,4.079181246047625,12.0,2.0,18.0,24.0
cond-mat_0402206v1.pdf,5,Nb3Sn,12 K,4.041392685158225,12.0,3.0,18.0,24.0
cond-mat_0402206v1.pdf,5,Nb3Sn,12 K,4.0,12.0,4.0,18.0,24.0
cond-mat_0402206v1.pdf,5,Nb3Sn,12 K,3.9542425094393248,12.0,5.0,18.0,24.0
cond-mat_0402206v1.pdf,5,Nb3Sn,12 K,3.903089986991944,12.0,6.0,18.0,24.0
cond-mat_0402206v1.pdf,5,Nb3Sn,12 K,3.845098040014257,12.0,7.0,18.0,24.0
cond-mat_0402206v1.pdf,5,Nb3Sn,12 K,3.7781512503836434,12.0,8.0,18.0,24.0
cond-mat_0402206v1.pdf,5,Nb3Sn,12 K,3.6989700043360174,12.0,9.0,18.0,24.0
cond-mat_0402206v1.pdf,5,Nb3Sn,12 K,3.6020599913279625,12.0,10.0,18.0,24.0
cond-mat_0402206v1.pdf,5,Nb3Sn,12 K,3.4771212547196626,12.0,12.0,18.0,24.0
cond-mat_0402206v1.pdf,5,Nb3Sn,12 K,3.3010299956639813,12.0,15.0,18.0,24.0
cond-mat_0402206v1.pdf,5,Nb3Sn,12 K,3.0,12.0,20.0,18.0,24.0
cond-mat_0402206v1.pdf,5,Nb3Sn,12 K,2.6989700043360187,12.0,25.0,18.0,24.0
cond-mat_0402206v1.pdf,5,Nb3Sn,12 K,2.397940008672037,12.0,30.0,18.0,24.0
cond-mat_0402206v1.pdf,9,Nb3Sn,4.2 K,3.845098040014257,4.2,8.0,18.0,24.0
cond-mat_0402206v1.pdf,9,Nb3Sn,4.2 K,3.832508912706236,4.2,8.5,18.0,24.0
cond-mat_0402206v1.pdf,9,Nb3Sn,4.2 K,3.8195439355418688,4.2,9.0,18.0,24.0
cond-mat_0402206v1.pdf,9,Nb3Sn,4.2 K,3.806179973983887,4.2,9.5,18.0,24.0
cond-mat_0402206v1.pdf,9,Nb3Sn,4.2 K,3.792391689498254,4.2,10.0,18.0,24.0
cond-mat_0402206v1.pdf,9,Nb3Sn,4.2 K,3.7781512503836434,4.2,10.5,18.0,24.0
cond-mat_0402206v1.pdf,9,Nb3Sn,4.2 K,3.763427993562937,4.2,11.0,18.0,24.0
cond-mat_0402206v1.pdf,9,Nb3Sn,4.2 K,3.7481880270062,4.2,11.5,18.0,24.0
cond-mat_0402206v1.pdf,9,Nb3Sn,4.2 K,3.7323937598229686,4.2,12.0,18.0,24.0
cond-mat_0402206v1.pdf,9,Nb3Sn,4.2 K,3.716003343634799,4.2,12.5,18.0,24.0
cond-mat_0402206v1.pdf,9,Nb3Sn,4.2 K,3.6989700043360174,4.2,13.0,18.0,24.0
cond-mat_0402206v1.pdf,9,Nb3Sn,4.2 K,3.681241237375587,4.2,13.5,18.0,24.0
cond-mat_0402206v1.pdf,9,Nb3Sn,4.2 K,3.662757831681574,4.2,14.0,18.0,24.0
cond-mat_0402206v1.pdf,9,Nb3Sn,4.2 K,3.643452676486187,4.2,14.5,18.0,24.0
cond-mat_0402206v1.pdf,9,Nb3Sn,4.2 K,3.6232492903979,4.2,15.0,18.0,24.0
cond-mat_0402206v1.pdf,9,Nb3Sn,4.2 K,3.6020599913279625,4.2,15.5,18.0,24.0
cond-mat_0402206v1.pdf,9,Nb3Sn,4.2 K,3.57978359661681,4.2,16.0,18.0,24.0
